Repository: lybhb8/Extruder-Principles-and-Operation

是由**M. J. Stevens**与**J. A. Covas**共同编著，第一版 1985，1995 年第二版。

本书中文版以**1995 年第二版**英文版为摹本，结合国内现代塑料挤出行业的技术规范实现的中文翻译。在这一过程中，运用了**DeepL**（早期以网页版复制粘贴为主，2026 年初开放国内 API 后转为接口批量调用）与**谷歌翻译**等 AI 工具，难免会有专业术语不当之处，请多谅解。

本书以理论和经验为基础，帮助生产者使设备获得最佳性能，并认识到设备的局限性，并满怀信心地面对新问题。数学方法仅限于阐明无法用语言表达的效果；如果不使用数学方法，至少应有定性的理解。近似理论并不能满足纯粹主义者的要求，但在作者看来，这并不重要，重要的是清晰地表达聚合物加工的内在机理。

国内在塑料挤出领域这方面书籍有很多，但本书本着实用的目的，在理论和实践的结合方面有着自有的阐述方式方法，希望能帮助读者尽快解决生产中遇到的实际问题。

本书也可以作为大中专院校**高分子材料加工机械**专业的辅助教材使用。

# 开源

本书中文版（Extruder-Principles-and-Operation项目）以[GPL-3.0 license](/LICENSE)协议开源。

# 技术栈

文档基于 [Sphinx](https://www.sphinx-doc.org/) `7.1.2` + [MyST Markdown](https://myst-parser.readthedocs.io/) 构建，使用 [sphinx-rtd-theme](https://sphinx-rtd-theme.readthedocs.io/) 主题，辅以 [sphinx_copybutton](https://sphinx-copybutton.readthedocs.io/) 与 [sphinx_design](https://sphinx-design.readthedocs.io/)。PDF 解析采用 [MinerU](https://github.com/opendatalab/MinerU)（开源文档解析工具，负责 PDF → 结构化文本/公式 LaTeX）。构建环境声明于 `.readthedocs.yaml`（Ubuntu 22.04 + Python 3.10）。

# 链接

[中文(ReadTheDocs)](https://extruder-principles-and-operation.readthedocs.io/zh-cn/latest/#)

[英文1995第二版下载](https://www.aliyundrive.com/s/UkTJ9axrtRQ)

[GitHub 仓库](https://github.com/lybhb8/Extruder-Principles-and-Operation)

File: docs/source/4_thermal and energy/4.2 thermal conduction.rst
=====================
4.2 热传导
=====================

thermal conduction


一维稳态热传导由傅里叶方程给出：

.. math::


   {\boldsymbol{q}}=-k{\boldsymbol{A}}\;{\frac{\mathrm{d}T}{\mathrm{d}x}}\tag{4.1}

其中 :math:`\pmb q` 是热流率（W）， :math:`k` 是热导率 :math:`(\mathrm{W\,m^{-1}\,K^{-1}})` ， :math:`\pmb{A}` 是导热的横截面 :math:`(\mathrm{m}^{2})` ， :math:`-\mathrm{d}T/\mathrm{d}x` 是热流方向上的温度梯度 :math:`(\mathrm{K\,m^{-1}})` ，负号表示热量沿温度下降的方向流动。
该方程表明，热流必然伴随着温度梯度，并且与温度梯度成正比。它也与电导率成正比，因此聚合物的低热导率意味着小的热流和/或大的温度梯度。
在给定的热流下，温差随着传热距离（厚度）的增加而增加，因此通过厚的挤出机筒，温差可能是可观的。
在恒定温差下厚度的增加意味着热流较小，因此冷却通道在注塑和吹塑模具中保持靠近模具表面。
当热量通过两种或多种不同导电性的材料层传导时，热流是恒定的，因此：

:math:`\begin{array}{r}{q=-k_{1}A_{1}\;\frac{\mathrm{d}T_{1}}{\mathrm{d}x_{1}}}\\ {\;}\\ {=-k_{2}A_{2}\;\frac{\mathrm{d}T_{2}}{\mathrm{d}x_{2}}}\end{array}` ``-                         (4.2)``

如果横截面相同，则热通量表示为：

:math:`\begin{array}{r}{\frac{q}{A}=-k_{1}\,\frac{\mathrm{d}T_{1}}{\mathrm{d}x_{1}}}\\ {=-k_{2}\,\frac{\mathrm{d}T_{2}}{\mathrm{d}x_{2}}}\end{array}` ``-                         (4.3)``

然后:

.. math::


   \frac{{\sf d}T_{1}/{\sf d}x_{1}}{{\sf d}T_{2}/{\sf d}x_{2}}\!=\!\frac{k_{2}}{k_{1}}\tag{4.4}


也就是说，温度梯度与电导率成反比。将界面温度设为 :math:`T^{\prime}` ，可以改写为：


.. math::


   {\frac{T_{1}-T^{\prime}}{T^{\prime}-T_{2}}}\!=\!{\frac{k_{2}\,\mathrm{d}x_{1}}{k_{1}\,\mathrm{d}x_{2}}}\tag{4.5}


使得总温差 :math:`T_{1}-T_{2}` 被细分为与相应的厚度 :math:`\mathrm{d}x_{1},\mathrm{d}x_{2}` 成比例并且与电导率成反比。 

如果热量从筒式加热器通过 :math:`30\,\mathrm{mm}` 厚的筒体（钢的 :math:`\boldsymbol{k}` 为 :math:`50\,\mathrm{W\,m^{-1}\,K^{-1}}` ）和5毫米厚的LDPE（ :math:`5\,\mathrm{mm}` ）传导，总温差为 :math:`100^{\circ}\mathbf{C}` ，则筒体和聚合物之间的温差分别为 :math:`5.7^{\circ}\mathbf{C}` 和 :math:`94.3^{\circ}\mathbf{C}_{\mathrm{{i}}}`。
二维或三维的热传导通常需要数字计算，这在稳态挤压中很少被证明是合理的。然而，在通过长度为L的圆柱体（例如挤出机筒）进行径向传导的特定情况下，热流q是恒定的，但面积与半径成正比，因此温度梯度必须向中心增加。
内半径 Rl 和外半径 R2 之间的方程式（4.1）的积分给出：

.. math::


   q={\frac{2\pi k L(T_{2}-T_{1})}{\log_{\mathrm{e}}\left(R_{2}/R_{1}\right)}}\tag{4.6}

在瞬态传导中，就像机器的初始预热一样，每个元件同时获得（或损失）热量，并通过它传导到相邻元件之间。
前者改变元件的温度，进而改变决定传导的温度梯度。通过使用进入和离开元件的瞬时传导的传导方程（4.1）和热平衡，
其中这些方程的差值等于元件获得（或损失）的显热，在没有内部热量产生（如化学反应或内部剪切）的情况下，得到以下方程：

.. math::


   {\frac{\mathrm{d}T}{\mathrm{d}t}}=\alpha\,{\frac{\mathrm{d}^{2}T}{\mathrm{d}x^{2}}}\tag{4.7}


其中 :math:`t` 是时间， :math:`x` 是热传导方向上的距离， 热扩散率（Thermal Diffusivity） :math:`\alpha={k}/{\rho C_{\mathfrak{p}}}` :math:`(\mathrm{m}^{2}\,\mathrm{s}^{-1})` .


一种常见的情况是，处于均匀温度的 :math:`T_{\mathfrak{b}}` 固体突然与处于均匀恒定温度 :math:`T_{\mathrm{a}}` 的周围环境接触。
就未完成的温度变化而言，时间 :math:`T` 处的温度 :math:`t` 和距离厚度/直径为 :math:`2r_{\mathrm{m}}` 的物体中心的距离 :math:`r` 的图形解是可用的（McAdams，1954，第33页及以下）

.. math::


   Y={\frac{T_{\mathrm{a}}-T}{T_{\mathrm{a}}-T_{\mathrm{b}}}}

相对时间

.. math::


   X=\frac{\alpha t}{r_{\mathrm{m}}^{2}}

阻力比 （a resistance ratio）

.. math::


   m={\frac{k}{h r_{\mathrm{m}}}}

以及半径比

.. math::


   n=\frac{r}{r_{\mathrm{m}}}


在无限板的特殊情况下，表面传热系数 :math:`h^{*}` 非常大（阻力可以忽略不计） :math:`m\simeq0` 和

.. math::


   {\frac{T_{\mathrm{a}}-T}{T_{\mathrm{a}}-T_{\mathrm{b}}}}={\frac{4}{\pi}}\left(\mathrm{e}^{-a_{1}X}\sin{\frac{\pi x}{2r_{\mathrm{m}}}}+{\frac{1}{3}}\,\mathrm{e}^{-9a_{1}X}\sin{\frac{3\pi x}{2r_{\mathrm{m}}}}+{\frac{1}{5}}\,\mathrm{e}^{-25a_{1}X}\sin{\frac{5\pi x}{2r_{\mathrm{m}}}}+\cdots\right)\tag{4.8}

其中 :math:`\boldsymbol{a}_{1}` 等于 :math:`\left(\pi/2\right)^{2}`
(来自 McAdams 1954, 方程式 (3.3)). 

在时间 :math:`t` 之前，物体吸收的总热量 :math:`Q=2r_{\mathrm{m}}A\rho C_{\mathrm{p}}(T_{\mathrm{avg}}-T_{\mathrm{b}})`
, 由空间平均温升 :math:`T_{\mathsf{a v g}}-T_{\mathsf{b}}` 给出，其中：

.. math::


   {\frac{T_{\mathrm{avg}}-T_{\flat}}{T_{\mathfrak{a}}-T_{\flat}}}=1-{\frac{8}{\pi^{2}}}\left(\mathrm{e}^{-a_{1}X}+{\frac{1}{9}}\,\mathrm{e}^{-9a_{1}X}+{\frac{1}{25}}\,\mathrm{e}^{-25a_{1}X}+\cdot\cdot\cdot\right)\tag{4.9}



（摘自McAdams 1954，方程式（3.4））。应该注意的是，在这种情况下，固体的表面温度瞬间上升到周围环境的 :math:`T_{\mathrm{a}}` ，
向中心的上升逐渐变小和变慢。

通过对一维方法进行近似校正（McAdams 1954，第40-43页），
可以避免简单固体形状中二维或三维瞬态的复杂性。

当表面传热系数 :math:`h` 较小 :math:`(m\rightarrow\infty)` 且表面阻力控制热流时，
给定时间固体中的温度升高将明显较小。

.. note:: 符号h是常规符号，但必须与第6、7和8章中的螺槽深度区分开来。

如果忽略固体中的温度梯度，对于无限大的板坯，固体的温度作为一个函数时间由下式给出：

.. math::


   -\log_{\epsilon}Y={\frac{X}{m}}\tag{4.10}



（McAdams 1954，方程式（3.5）），传递的热量显然是 :math:`(T-T_{\mathsf{b}})` 乘以板坯的质量和比热。

对于上述分析关系未涵盖的条件，可以使用数值或图形方法。附录C.5中给出了由于螺棱间隙中高剪切热产生导致的挤出机筒体瞬态局部加热的数值方法和解析方法的示例。

热辐射在薄膜和片材的冷却中可能很重要；在挤出机中，它对料筒和模头外表面的热损失贡献很小，要记住加热器的温度可能会在额定料筒或模头温度上波动。

关于“黑体”辐射的Stefan Boltzmann定律是：

.. math::


   W=\sigma T^{4}\tag{4.11}


其中 :math:`W` 是辐射功率 :math:`(\mathrm{W\,m^{-2}})` ， :math:`T` 是绝对温度（K）和Stefan-Boltzmann常数 :math:`\sigma=\bar{5.67}\times10^{-8}\,\mathrm{W\,m^{-2}\,K^{-4}}` 。
该方程用作表 C.1 中数值计算的一部分。对于较小的温差，从 :math:`T_{1}` 处的物体到 :math:`T_{0}` 处的周围环境的辐射热传递可以近似与 :math:`T_{1}-T_{0}` 成正比。

File: docs/source/4_thermal and energy/4.3 non-isothermal.rst
===================
4.3 非等温流动和传热
===================

NON-ISOTHERMAL FLOW AND HEAT TRANSFER

4.3.1 速度分布
---------------


第3章显示（方程式（3.13）），在毛细管流中，剪切应力与半径成正比，从中心的零到壁面的最大值，与流体性质无关。

在牛顿流体的等温流动中，粘度是恒定的，根据方程式（3.5），剪切速率与半径成正比。
当将其积分以给出速度时，速度的分布是抛物线形的（严格来说，抛物线形，见表3.1中的平均速度）。

如果流体从壁加热，则方程式（4.1）表示朝向中心的（向下）温度梯度，因此壁处的粘度将低于中心。

因此，与等温情况相比，剪切速率在壁附近会增加，在中心附近会降低，与抛物线a相比，图4.1中的曲线b会变平。

如果流体被冷却，温度和粘度梯度会反转，导致壁处的剪切速率降低，曲线c更为峰值（图4.1，曲线c）。

图4.1中绘制了曲线，以指示大致相同的平均速度和体积流量。在等温假塑性流动中，粘度随着剪切应力的增加而降低，再次给予更高壁附近的剪切速率和类似于曲线b的速度分布图4.1。

假塑性流体的加热和冷却再次改变等温速度分布，例如；加热会产生轮廓与图4.1中的曲线d相似，在极端情况下，曲线d倾向于“塞子”或“棒状”l流。
正是这些温度之间的相互作用以及使传热计算复杂化的速度分布（见下文）。

| |image1|

| 图 4.1  粘度变化对速度分布的影响。
（a） 等温牛顿；（b） 加热牛顿；（c） 冷却牛顿；（d） 加热假塑料。




4.3.2 表面传热
-----------------

当热量通过表面传递到流体或从流体传递出去时，会产生额外的热阻。
有效厚度无法确定，因此表面传热通常与流体和固体表面之间的温差有关，而不是与温度梯度有关，相应的热流由下式给出：

.. math::


   q=h A\,\mathrm{d}T\tag{4.12}

其中 :math:`\mathrm{d}T` 是温差， :math:`h` [1]_ 是表面传热系数，单位为 :math:`\mathrm{W\,m^{-2}\,K^{-1}}`。
显然，在固体中的温度梯度显著的情况下，可以将方程（4.1）和（4.12）结合起来：

:math:`\begin{array}{c}{{q=\displaystyle\frac{k A}{x}\left(T_{2}-T^{\prime}\right)}}\\ {{=h A(T^{\prime}-T_{1})}}\end{array}` ``-  (4.13)``


对于冷却水的传热（通常在湍流中）读者可参考传热标准著作（McAdams，1954；Kay和Nedderman，1974）用于测定传热系数，流体或金属温度变化的地方，
例如；由于温度上升在入口和出口之间，用于确定适当的平均值温差。
挤出机中聚合物流动的雷诺数总是小于2100，所以流动总是层流的。
传热至或牛顿流体的无量纲努塞尔特数字 :math:`h D/k` 其中 :math:`h` 基于算术平均值温差和 :math:`\pmb{D}` 是毛细管直径。

质量流率 :math:`w` [2]_ ，毛细管长度 :math:`L` 结合在第二个无量纲群中，
格雷茨数 :math:`w C_{\mathsf{p}}/k L` 。对于Graetz数大于10的值，理论曲线近似为：

.. math::


   \frac{h D}{k}=1.75\left(\frac{w C_{\mathrm{p}}}{k L}\right)^{1/3}\tag{4.14}


对于宽狭缝，可以使用该方程，其中狭缝的厚度 :math:`H` 等于 :math:`D/2` ，通过宽度 :math:`\pi H` 的质量流速，即与直径为D的毛细管中的质量速度 :math:`(\dot{\mathbf{k}}\mathbf{g}\,\mathbf{s}^{-1}\,\mathbf{m}^{-2})` 相同。
在Graetz数小于10的值下，即质量流速小，长度 :math:`L` 长，最终流体温度接近壁的温度，在Graetz数小于3的情况下，毛细管直径 :math:`\pmb{D}` 的Nusselt数近似为：

.. math::


   N u={\frac{2}{\pi}}\,Gz\tag{4.15}

在范围内逐渐过渡 :math:`3<G z<10`

对于熔融聚合物，需要进行多次校正；径向温度梯度改变了等温牛顿流假设的抛物线形式的速度分布，非牛顿行为也是如此（见第60页）。
由于剪切加热和热膨胀而产生的热量也可能很大；许多研究人员已经研究了这个问题，包括Forrest和Wilkinson（1973；1974）和Abedi（1975）。
图4.2复制自Abedi的工作，显示了计算和实验结果，以大致指示预期值的范围。
读者可以参考原著了解更多细节，包括变量的定义。加热（图4.2的曲线3）和冷却（曲线2）之间的传热差异主要是由于温度和速度分布的耦合影响。
曲线4和1显示了热膨胀和粘性加热的额外影响，根据Abedi的说法，这两者往往相互对立。
应当注意，图4.2中的 Nusselt 数基于聚合物熔体的温度上升或下降，包括粘性加热，而不仅仅是固体表面的热量。

图 3.9 显示了牛顿流体在两种简单几何形状中因压力流动而产生的应变能变化。应变能转化为粘性加热，导致局部温度升高。
如果密度为 :math:`\rho`，比热为 :math:`C_{\mathsf{p}}` ，则在没有凝结力的情况下，局部温度的上升率为 :math:`C_{\mathsf{p}}` 。
在没有传导的情况下，局部温度上升率为（单位体积内体积）：

| |image2|

| 图 4.2 流向/流出 聚合物熔体的对流传热。 :math:`+` 已公布的实验数据（加热）；:math:`\times` Abedi 的实验数据（冷却）。

.. math::

   \frac{\mathrm{d}T}{\mathrm{d}t}=\frac{\eta\,\dot{\gamma}^{2}}{\rho C_{\mathfrak{p}}}\tag{4.16}

第 45 页的例子中使用了公式 (4.16)。

如上所述，在非等温和非牛顿条件下，剪切应力/剪切速率关系（公式 (3.15) 和 (3.26)）将发生变化，粘度不再是常数。
因此，除了总应变能的变化外，分布也会发生变化，局部温差也会随之变化，这种温差可能会持续到螺杆末端。
这些温差通过聚合物内部的横向循环和热传导而减小（第 58 页）；第 8.4 节将对此进行探讨。

.. |image1| image:: /images/027689dc40261baf153c43c7801a5af497e84d55e8d7a3d1e403125cae50c185.jpg
.. |image2| image:: /images/395d2f40efe32fc67bc093b300b6f6a8ec4915c3f502a67f7313dc0401aaa112.jpg


.. [1] 符号 :math:`h` 是常规符号，但必须与第6、7和8章中的螺槽深度区分开来。
.. [2] 符号 :math:`w` 是常规符号，但在第 6 章和第 8 章中必须与局部流动速度区分开来。
