Repository: lybhb8/Extruder-Principles-and-Operation

是由**M. J. Stevens**与**J. A. Covas**共同编著，第一版 1985，1995 年第二版。

本书中文版以**1995 年第二版**英文版为摹本，结合国内现代塑料挤出行业的技术规范实现的中文翻译。在这一过程中，运用了**DeepL**（早期以网页版复制粘贴为主，2026 年初开放国内 API 后转为接口批量调用）与**谷歌翻译**等 AI 工具，难免会有专业术语不当之处，请多谅解。

本书以理论和经验为基础，帮助生产者使设备获得最佳性能，并认识到设备的局限性，并满怀信心地面对新问题。数学方法仅限于阐明无法用语言表达的效果；如果不使用数学方法，至少应有定性的理解。近似理论并不能满足纯粹主义者的要求，但在作者看来，这并不重要，重要的是清晰地表达聚合物加工的内在机理。

国内在塑料挤出领域这方面书籍有很多，但本书本着实用的目的，在理论和实践的结合方面有着自有的阐述方式方法，希望能帮助读者尽快解决生产中遇到的实际问题。

本书也可以作为大中专院校**高分子材料加工机械**专业的辅助教材使用。

# 开源

本书中文版（Extruder-Principles-and-Operation项目）以[GPL-3.0 license](/LICENSE)协议开源。

# 技术栈

文档基于 [Sphinx](https://www.sphinx-doc.org/) `7.1.2` + [MyST Markdown](https://myst-parser.readthedocs.io/) 构建，使用 [sphinx-rtd-theme](https://sphinx-rtd-theme.readthedocs.io/) 主题，辅以 [sphinx_copybutton](https://sphinx-copybutton.readthedocs.io/) 与 [sphinx_design](https://sphinx-design.readthedocs.io/)。PDF 解析采用 [MinerU](https://github.com/opendatalab/MinerU)（开源文档解析工具，负责 PDF → 结构化文本/公式 LaTeX）。构建环境声明于 `.readthedocs.yaml`（Ubuntu 22.04 + Python 3.10）。

# 链接

[中文(ReadTheDocs)](https://extruder-principles-and-operation.readthedocs.io/zh-cn/latest/#)

[英文1995第二版下载](https://www.aliyundrive.com/s/UkTJ9axrtRQ)

[GitHub 仓库](https://github.com/lybhb8/Extruder-Principles-and-Operation)

File: docs/source/flow_behaviour/3.2.4 Strain energy in shear.md
# 3.2.4 剪切应变能

(Strain energy in shear)  


参考图3.6，考虑平行于剪切应力方向并以速度w移动的层厚。然后，作用在该层与速度为 $w+\mathbf{d}w$ 的相邻层之间的界面上的剪切力为：

$$
F=\tau x z
$$  
 
这在时间 $t$ 上起作用的距离是：

$$
[(w+\mathbf{d}w)-w]t
$$  

在时间 $t$ 内完成的工作：

$$
F t[(w+\mathbf{d}w)-w]=\tau x z\,t\,\,\mathrm{d}w
$$  

但薄片的体积为 $x z\,{\mathsf{d}}y$ ，因此单位体积在 $t$ 时间内所做的功为：  

$$
{\frac{\tau x z\,t\,\,{\mathrm{d}}w}{x z\,{\mathrm{d}}y}}=\tau\,{\frac{{\mathrm{d}}w}{{\mathrm{d}}y}}\;t
$$  

以及单位体积的应变能：

$$
\tau\,\frac{\mathsf{d}w}{\mathsf{d}y}=\tau\dot{\gamma}\,\mathsf{N}\,\mathsf{s}^{-1}\,\mathsf{m}^{-2}
$$  

将粘度代入方程 (3.5) 即可得出：  

$$
{\begin{array}{r l}&{{\mathrm{Strain~energy~per~unit~volume(单位体积的应变能)}}={\frac{\tau^{2}}{\eta}}}\\ &{\qquad\qquad\qquad\qquad\qquad=\eta\;{\dot{\gamma}}^{2}\,{\mathrm{N\,s}}^{-1}\,{\mathrm{m}}^{-2}{\mathrm{~or~}}{\mathrm{W\,m}}^{-3}}\end{array}}
$$  

在简单剪切的情况下，代入公式 (3.11) 即可得出： 

$$
{\mathrm{Strain~energy~per~unit~volume}}={\frac{\eta W^{2}}{h^{2}}}\,\mathbf{W}\,\mathbf{m}^{-3}
$$  

or  

对于幂律流体，将方程（3.6）代入方程（3.56）得到： 

$$
\begin{array}{r l}&{\mathrm{~Strain~energy~per~unit~volume}=K\dot{\gamma}^{n+1}}\\ &{\qquad\qquad\qquad\qquad\qquad=K\left(\cfrac{W}{h}\right)^{n+1}(\mathrm{simple~shear})}\end{array}
$$  

在圆形毛细管中，根据方程式（3.15）：

$$
\dot{\gamma}_{r}=-\frac{\mathrm{d}P}{\mathrm{d}L}\,\cdot\,\frac{r}{2\eta}
$$  

然后，对于牛顿流体，结合方程（3.57）和（3.61），环空 $r$ 到 $r+\mathbf{d}r$ 的应变能为：


$$
\left({\frac{\mathrm{d}P}{\mathrm{d}L}}\right)^{2}{\frac{r^{2}}{4\eta}}\cdot2\pi r L\,\mathrm{d}r={\frac{\pi L}{2\eta}}\left({\frac{\mathrm{d}P}{\mathrm{d}L}}\right)^{2}\cdot r^{3}\,\mathrm{d}r
$$  

毛细管中的总应变能为： 

$$
{\frac{\pi L}{2\eta}}\,\left({\frac{\mathrm{d}P}{\mathrm{d}L}}\right)^{2}\int_{0}^{R}r^{3}\,\mathrm{d}r={\frac{\pi L}{8\eta}}\,\left({\frac{\mathrm{d}P}{\mathrm{d}L}}\right)^{2}\cdot R^{4}
$$  

毛细管中局部应变能的分布由方程（3.62）给出，如图3.9所示。

根据流量方程（3.22）进行替换：

$$
\begin{array}{r l}{{\mathrm{Total~strain~energy}=\frac{8\eta L Q^{2}}{\pi R^{4}}}}\\ &{\,\,\,\,\,\,\,\,\,\,\,\,\,\,\,\,\,\,\,=Q\,\mathrm{d}P\mathrm{~(in~circular~capillary)}}\end{array}
$$  

 
其中 $\mathbf{d}P$ 是长度 $L$ 上的压降。

同样，在无限狭缝中，根据方程式（3.26）：
$$
\dot{\gamma}_{h}=-\frac{\mathrm{d}P}{\mathrm{d}L}\cdot\frac{h}{\eta}
$$  

![](images/d205e3d614757d8440b1012e68f7f1f65fe7a5358f80faa624f1d5be97585780.jpg)  
Figure 3.9 Transverse variation of local strain energy.  
  
层流h至h+dh的应变能为：

$$
\left({\frac{\mathrm{d}P}{\mathrm{d}L}}\right)^{2}{\frac{h^{2}}{\eta}}\cdot T L\;\mathrm{d}h={\frac{T L}{\eta}}\left({\frac{\mathrm{d}P}{\mathrm{d}L}}\right)^{2}\cdot h^{2}\,\mathrm{d}h
$$  

总应变能为：  

$$
{\begin{array}{r}{{\frac{2T L}{\eta}}\left({\frac{\mathrm{d}P}{\mathrm{d}L}}\right)^{2}\!\int_{0}^{X}h^{2}\,\mathrm{d}h={\frac{2T L}{3\eta}}\,\left({\frac{\mathrm{d}P}{\mathrm{d}L}}\right)^{2}\!X^{3}}\\ {={\cfrac{T L}{12\eta}}\,\left({\frac{\mathrm{d}P}{\mathrm{d}L}}\right)^{2}\!H^{3}}\end{array}}
$$  

 
如图3.8所示，$X=H/2$。根据流量方程（3.33）进行替换：

$$
\begin{array}{r l}&{\mathrm{Total~strain~energy}=\frac{12\eta Q^{2}L}{T H^{3}}}\\ &{\qquad\qquad\qquad\qquad\qquad=Q\,\mathrm{d}P\,\mathrm{~(in~infinite~slit)}}\end{array}
$$  
 
其中$\mathbf{d}P$是长度$\pmb{L}$的压降。

The distribution oflocal strain energy in a wide slit, given by equation (3.65), is also plotted in Fig. 3.9.  

The order of magnitude of strain energy and viscous heating is illustrated by the following example. In a $100\,\mathrm{mm}$ diameter extruder screw, with channel $100\,\mathrm{mm}$ wide, at $1\,\mathbf{rps},$ the velocity is approximately $0.3\,\mathbf{m}\,\mathbf{s}^{-1}$ . If the channel depth is $10\,\mathrm{mm}$ , the shear rate $W/h$ is approx. $0.3/0.01=30\,\mathrm{s}^{-1}$ . Then from  

由方程（3.65）给出的宽狭缝中局部应变能的分布也绘制在图3.9中。下面的例子说明了应变能量和粘性加热的数量级。在直径为$100\,\mathrm{mm}$的挤出机螺杆中，通道宽度为$100\,\mathrm{mm}$，转速为$1\,\mathbf{rps},$速度约为$0.3\,\mathbf{m}\,\mathbf{s}^{-1}$ 。如果通道深度为10mm，剪切速率W/h约为$0.3/0.01=30\,\mathrm{s}^{-1}$ 。

然后从 第6章，阻力流速由下式给出：

$$
\begin{array}{l}{{Q_{\mathbf{D}}=\cfrac{W b h}{2}}}\\ {{\qquad=\cfrac{\pi\times0.1\times0.1\times0.01}{2}}}\\ {{\qquad=1.57\times10^{-4}\,\mathrm{m^{3}\,s^{-1}}}}\end{array}
$$  


假设粘度为$10^{3}\,\mathrm{N}\,\mathrm{s}\,\mathrm{m}^{-2}$ 。然后仅考虑下游流速，在阻力流中为简单剪切：

$$
\begin{array}{r l}{\mathrm{Strain\ energy}=\eta\stackrel{.}{\gamma}^{2}}&{}\\ {=10^{3}\times30^{2}}\\ {}&{=9\times10^{5}\,\mathbf{W\,m}^{-3}}\end{array}
$$  

及  

$$
\begin{array}{c}{{\mathrm{Volume~of~one~turn}\simeq\pi D b h}}\\ {{=\pi0.1\times0.1\times0.01}}\\ {{\simeq3\times10^{-4}\,\mathrm{m}^{3}}}\end{array}
$$  

然后 

$$
\begin{array}{r}{\mathrm{Strain\ energy\ per\ turn}=9\times10^{5}\times3\times10^{-4}}\\ {=2.7\times10^{2}\,\mathrm{W}\qquad\qquad\qquad}\end{array}
$$  

根据表4.1，密度和比热为 $750\,\mathbf{kg}\,\mathbf{m}^{-3}$ and $2500\,\bar{{\bf J}}\,\bar{{\bf k}}{\bf g}^{-1}\,{\bf K}^{-1}$ , 加热速率为：  

$$
\begin{array}{l}{\displaystyle\frac{\mathrm{d}T}{\mathrm{d}t}\,{=}\,\frac{9\times10^{5}}{750\times2500}}\\ {\displaystyle\simeq0.5^{\circ}\mathrm{C\,s}^{-1}}\end{array}
$$  

在毛细管中，假设一个直径为$5\,\mathrm{mm}$、长为$10\,\mathrm{mm}$的模具，并测量流速。$Q^{-}\,{=}\,0.1\times\,\mathrm{i}0^{-4}\,\mathrm{m}^{3}\,\mathrm{s}^{-1}$，牛顿粘度为$10^{3}\,\mathrm{N}\,\mathrm{s}\,\mathrm{m}^{-2}$

$$
\begin{array}{l}{\displaystyle\mathrm{d}P=\frac{8\eta Q\mathrm{d}L}{\pi R^{4}}}\\ {\displaystyle\qquad=\frac{8\times10^{3}\times0.1\times10^{-4}\times0.01}{\pi(2.5)^{4}\times10^{-12}}}\\ {\displaystyle\qquad=6.5\times10^{6}\,\mathrm{N\,m^{-2}}}\end{array}
$$  

边界剪切速率为： 

$$
\begin{array}{l}{{\dot{\gamma}_{R}=\displaystyle\frac{4Q}{\pi R^{3}}~~}}\\ {{\qquad=\displaystyle\frac{4\times0.1\times10^{-4}}{\pi\times2.5^{3}\times10^{-9}}}}\\ {{\qquad=815\,\mathrm{s}^{-1}}}\end{array}
$$  

模头的容积

$$
=\pi\times2.5^{2}\times10^{-6}\times0.01
$$  

通过模头时消耗的能量为 

$$
\begin{array}{c}{{Q\cdot{\bf d}P=0.1\times10^{-4}\times6.5\times10^{6}}}\\ {{=65\,{\bf W}}}\end{array}
$$  

然后 

$$
\begin{array}{r l}{{\mathrm{Strain~energy}=\frac{65}{19.6\times10^{-8}}}} \\ {=3.32\times10^{8}\,\mathrm{W\,m}^{-3}}\end{array}
$$  
 
请注意，这是$\eta\dot{\gamma}_{R}^{2}$ 给出的一半，也就是说，如果壁上的应变能在整个毛细管上持续存在，见图3.9。通过的时间是：

$$
{\frac{19.6\times10^{-8}}{0.1\times10^{-4}}}=19.6\,\mathrm{ms}
$$  

及加热速率为:

$$
\begin{array}{c}{\displaystyle{\frac{\mathrm{d}T}{\mathrm{d}t}\!=\!\frac{3.32\times10^{8}}{750\times2500}}}\\ {\displaystyle{=177^{\circ}\mathrm{C\,s}^{-1}}}\end{array}
$$  

因此，通过模头的温升为：  

$$
\begin{array}{l}{{\bf d}T=177\times19.6\times10^{-3}}\\ {~~~~~~=3.97^{\circ}{\bf C}}\end{array}
$$  
 
为了将这些剪切应变能与纵向流动中的剪切应变能进行比较，考虑一个直径从$50\,\mathrm{mm}$减小到 $5\,\mathrm{mm}$、长度为$20\,\mathrm{mm}$ 的模具入口——一个尖锐的锥形，以夸大纵向分量。显然，由于平均剪切速率较低，锥形入口的剪切应变能将小于毛细管。现在

$$
{\begin{array}{r l}&{{\mathrm{Volume~of~entrance}}={\frac{\pi}{3}}\times25^{2}\times10^{-6}\times20\times10^{-3}}\\ &{\qquad\qquad\qquad\qquad\qquad=13.09\times10^{-6}\,{\mathrm{m}}^{3}}\\ &{\qquad\qquad\qquad\qquad\qquad\qquad=13.09\times10^{-6}\,{\mathrm{m}}^{3}}\\ &{\qquad\qquad\mathrm{Half~angle~of~taper}=\tan^{-1}\left({\frac{50-5}{2\times20}}\right)}\\ &{\qquad\qquad\qquad\qquad\qquad\qquad=\tan^{-1}1.125}\\ &{\qquad\qquad\qquad\qquad\qquad\qquad=48.4^{\circ}}\end{array}}
$$  

根据方程式（3.69），我们得到：

$$
\begin{array}{c}{{\mathrm{Elongational~strain}=\log_{\mathrm{e}}\left(\displaystyle{\frac{50}{5}}\right)^{2}}}\\ {{=4.605}}\end{array}
$$  

如前所述，流速为： 

$$
Q=0.1\times10^{-4}\,\mathrm{m}^{3}\,\mathrm{s}^{-1}
$$  

通过锥度的时间为：

$$
\frac{{\mathrm{Volume}}}{Q}\,{=}\,\frac{13.09\times10^{-6}}{0.1\times10^{-4}}
$$  

则平均应变率由下式给出：

$$
\begin{array}{l}{\dot{\varepsilon}\equiv\frac{\mathrm{d}\varepsilon}{\mathrm{d}t}}\\ {\quad=\frac{4.605}{1.309}}\\ {\quad=3.518\,\mathrm{s}^{-1}}\end{array}
$$  

假设拉伸粘度为：

$$
\begin{array}{l}{\Lambda=3\eta}\\ {\qquad=3\times10^{3}\,{\mathrm{N}}\,{\mathrm{s}}\,{\mathrm{m}}^{-2}}\end{array}
$$  

通过与剪切应变能类比，拉伸应变能由下式给出： 

$$
\begin{array}{c}{{\Lambda\dot{\varepsilon}^{2}=3\times10^{3}\times3.518^{2}}}\\ {{=37.1\times10^{3}\,\mathbf{W\,m}^{-3}}}\end{array}
$$  

请注意，模具中的剪切应变能约为该拉伸能的$10^{4}$倍。存储在锥度中的拉伸能为：

$$
37.1\times10^{3}\times13.09\times10^{-6}=0.486\,\mathbf{W}
$$  

大部分能量以弹性方式储存，并在模具出口处通过弹性恢复释放，从而在长度上产生横向膨胀和收缩。然而，如果这种能量通过平行通道中的内摩擦消散，例如在非常长的模具中，温度上升的速度将为

$$
\begin{array}{r}{\frac{\mathrm{d}T}{\mathrm{d}t}\!=\!\frac{37.1\times10^{3}}{750\times2500}}\\ {=\!0.0198^{\circ}\!\mathrm{C}\,\mathrm{s}^{-1}}\end{array}
$$  

与毛细管中的剪切力相比，这可以忽略不计。

在更复杂的情况下，可以推导出应变能和粘性加热，其中剪切速率（或剪切应力）和粘度（在非等温或非牛顿情况下）有分析表达式。第8.4节研究了阻力和压力流的组合。
