Repository: lybhb8/Extruder-Principles-and-Operation

是由**M. J. Stevens**与**J. A. Covas**共同编著，第一版 1985，1995 年第二版。

本书中文版以**1995 年第二版**英文版为摹本，结合国内现代塑料挤出行业的技术规范实现的中文翻译。在这一过程中，运用了**DeepL**（早期以网页版复制粘贴为主，2026 年初开放国内 API 后转为接口批量调用）与**谷歌翻译**等 AI 工具，难免会有专业术语不当之处，请多谅解。

本书以理论和经验为基础，帮助生产者使设备获得最佳性能，并认识到设备的局限性，并满怀信心地面对新问题。数学方法仅限于阐明无法用语言表达的效果；如果不使用数学方法，至少应有定性的理解。近似理论并不能满足纯粹主义者的要求，但在作者看来，这并不重要，重要的是清晰地表达聚合物加工的内在机理。

国内在塑料挤出领域这方面书籍有很多，但本书本着实用的目的，在理论和实践的结合方面有着自有的阐述方式方法，希望能帮助读者尽快解决生产中遇到的实际问题。

本书也可以作为大中专院校**高分子材料加工机械**专业的辅助教材使用。

# 开源

本书中文版（Extruder-Principles-and-Operation项目）以[GPL-3.0 license](/LICENSE)协议开源。

# 技术栈

文档基于 [Sphinx](https://www.sphinx-doc.org/) `7.1.2` + [MyST Markdown](https://myst-parser.readthedocs.io/) 构建，使用 [sphinx-rtd-theme](https://sphinx-rtd-theme.readthedocs.io/) 主题，辅以 [sphinx_copybutton](https://sphinx-copybutton.readthedocs.io/) 与 [sphinx_design](https://sphinx-design.readthedocs.io/)。PDF 解析采用 [MinerU](https://github.com/opendatalab/MinerU)（开源文档解析工具，负责 PDF → 结构化文本/公式 LaTeX）。构建环境声明于 `.readthedocs.yaml`（Ubuntu 22.04 + Python 3.10）。

# 链接

[中文(ReadTheDocs)](https://extruder-principles-and-operation.readthedocs.io/zh-cn/latest/#)

[英文1995第二版下载](https://www.aliyundrive.com/s/UkTJ9axrtRQ)

[GitHub 仓库](https://github.com/lybhb8/Extruder-Principles-and-Operation)

File: docs/source/6.md (part 1 of 3)
# Principles of melt flow in single-screw extruders  

In this chapter, a simplified analysis leads to equations relating output, pressure and screw speed for the melt pumping section for several typical screw types. The flow patterns within the screw and pressure profiles along it are discussed, together with an examination of leakage flow. Graphical presentations are used to analyse the output/pressure characteristics of the screw/die combination, for simple and some more complex situations, including venting. Corrections to the simplified equations are discussed, leading to those due to pseudoplastic and non-isothermal conditions. The mechanisms of solids conveying and melting are covered in Chapter 7.  

# 6.1 FUNCTIONS OF THE EXTRUDER  

As discussed in Chapter 3, the mass fow through the die is related to the pressure drop, the die dimensions and the viscosity, the last being mainly a function of temperature. Since the outlet conditions from the die are only slightly affected by the haul-off, the function of the extruder is to deliver to the die the required mass flow at the corresponding pressure and temperature, with minimum fuctuations of these three quantities in space and time (section 11.1) and correct composition, e.g. shear history (section 11.3) and dispersion of additives (section 4.4). The output of a given extruder screw is mainly dependent on rotational speed, so the relation between mass flow output, screw speed and back pressure will be considered in this chapter, together with the influences of screw dimensions and viscosity, and the interactions with the die pressure.  

A principal function of the extruder for plastics and rubbers - which it shares with those for clays, bitumen, paste explosives, pastas and even the domestic meat mincer - is thus to pump material in a fuid state against the back pressure created by the resistance of the die. This is the function which is susceptible to hydrodynamic analysis and is the main subject of this chapter. Because this flow is complex a certain amount of both distributive and dispersive mixing occurs (section 4.4), and energy is transformed into heat (section 8.1) by shearing, leading to temperature changes and distributions (section 11.1). Coincidentally, the single-screw extruder, which is an Archimedean screw or 'drag' pump, will also convey solid particles and generate pressure in the solid; this causes shearing and, together with heat conducted from the barrel, generates heat to melt the solid polymer (Chapter 7). The extruder may also be used for removing air, volatiles, water, etc., at the feed section and gases or vapours from the melt (section 6.5). The mixing action may be used for incorporating (compounding) solids or liquids, e.g. pigments or foaming agents, and solids, e.g. dirt may be removed from the melt by mechanical filtering. The mixing action of the screw enables it to be used as a ^scraped' heat exchanger, though cooling is limited by shear heating, and this is also utilized for chemical reaction, e.g. continuous polymerization when the extruder becomes effectively a stirred reaction vessel. The single-screw extruder thus has many possible functions including melting, conveying, mixing, compounding, pumping, separating and heat exchange, and several of these may have to be optimized in a specific case. However, some are difficult to analyse in theory or control in practice, so mass flow in the melt pumping region, often called the ‘metering' section, is usually made the controlled (minimum) factor such that uncertainties in the others are of less significance.  

The single-screw extruder for plastics usually consists of a single-start screw of constant pitch and rectangular thread section running in a barrel or cylinder of constant diameter. The following analysis can be adapted to multistart screws by substituting lead' for pitch' and multiplying the output by 'number of starts'. For rubbers, screws of varying diameter are sometimes used, e.g. in 'slabbers', and frequently of varying depth, with or without constant pitch. In the first case it may be necessary to use mean (McKelvey, 1962, p. 234) rather than maximum channel diameter in calculating velocities, and in the second case the ‘wide channel assumption may be invalid, so that shape factors (McKelvey, 1962, p. 236) must be included.  

Note 1: This analysis concerns the screw only, giving $Q=f(N,P)$ ,i.e. assuming that $Q$ or $P$ can be varied independently of the die, e.g. by altering the die dimensions. But in section 3.2 it was shown that for the die $Q=f^{\prime}(P)$ ; thus in the normal case of an extruder feeding directly to a die, both relations must be satisfied and at a given screw speed and temperature only one pair of real values of $Q$ and $P$ will hold (section 6.5).   
Note 2: The equation $Q=f(N,P)$ seems to imply that mass flow (output) can always be raised by increasing screw speed. However, in practice,  

energy considerations (Chapter 8), product quality (section 11.1) or stability (section 11.2) more often limit satisfactory operation. Many texts ignore these factors in analysing performance.  

In this book the terms front and back refer to the die end and feed end, respectively; applied to the flight they are synonomous with leading or pushing and trailing edges. The terms top and bottom of the channel refer to the outer (barrel surface) and inner (thread root) diameters, respectively. Flight clearance refers to the radial gap necessary for free running, which is assumed constant round the circumference, which is consistent with observation in moderate-size machines containing polymer - but see Klein (1973) and Worth and Lai-Fook (1978) for very large machines. Wear, especially with glass-filled or other abrasive compounds, may lead to excessive clearance (section 6.3) or axial variation in clearance.  

# 6.2 DERIVATION OF FLOW EQUATION  

# 6.2.1 Introduction  

The geometry of a simple screw is shown in Fig. 6.1 with the nomenclature used in this chapter. Note that the pitch $\pmb{p}$ and fight width $t$ are measured axially, whereas the channel width $^b$ is measured normal to the helix. (Weeks and Allen (1962) use $t$ for the helical flight width, i.e. as measured in the workshop, leading to minor differences in equations (6.2) and (6.11).) The helix angle $\phi$ is the true angle, although for convenience the flight is often shown as a straight line in side view. Unless stated otherwise, all diagrams show a left-hand helix with the side nearest to the reader moving down the page, causing a flow from left to right. Evidently a right-hand screw must rotate in the opposite direction to cause the same flow, but the equations are equally valid. The rotational speed is given in revolutions per second (rps) and output in $\mathbf{m}^{3}\,\mathbf{s}^{-1}$ or ${\bf k g}\,{\bf s}^{-1}$ for dimensional consistency; more theoretical texts may use speed in radians per second where the numerical value will be greater by a factor of $2\pi$ . The components of output $Q$ (equation (6.15)) are derived in volume terms and should be multiplied by the density at the mean temperature and pressure in the melt section of the screw to give the theoretical mass output (assumption 8 below). The rectangular coordinate system in the channel is given in Fig. 6.2; the length coordinates are $x,\,y$ and $\boldsymbol{z}$ in the directions of (normal) channel width, (radial) channel depth and (helical) channel length, respectively. The limiting values are $b,\ h$ and $Z$ , respectively, where by development it can be seen that:  

$$
\begin{array}{l}{Z=L/\sin{\phi}}\\ {b=(p-t)\cos{\phi}}\\ {p=\pi D\tan{\phi}}\end{array}
$$  

for a screw having $\pmb{n_{\mathrm{s}}}$ turns and $L$ is the corresponding axial length. The corresponding velocity components are $\pmb{u}$ , vand w, with limiting values $U$ at the barrel surface $(y=h)$ ， $V$ at the channel edge $(x=b)$ and $W$ at the barrel surface $(y=h)$ , respectively.  

Note: The popular belief that the geometric sections of the screw correspond to the functions of solids conveying, melting and melt pumping, respectively, is not necessarily true (see section 6.4 and Chapter 7), and mention in this book of 'melting region’ refers to those parts where this mechanism dominates rather than to a tapered portion as such.  

# 6.2.2 Assumptions  

The assumptions in the simplified fow analysis are:  

1. Steady-state operation. Section 11.2 considers instability.  

![](images/d218c288dbdafdf9b4c933a1cf80068ea2f0bd2843d927df03cd8d27eab75452.jpg)  
Figure 6.1 Screw dimensions.  

![](images/f0eb0d3c62f8d7b2293c13281c43bf21fefc61abd1c14e2565cf07399246fed3.jpg)  
Figure 6.2 Co-ordinate system for screw channel.  

2. The polymer is a homogeneous fluid, i.e. 'melt pumping? section only.   
3. The polymer adheres to the barrel and screw root surfaces, but not to the fight front and back (channel sides).   
4. Curvature is neglected, i.e. the helical channel is approximated by a straight channel of the same dimensions.   
5. The channel depth is small compared with the internal barrel diameter.   
6. Zero leakage flow. This is discussed in section 6.3.   
7. The melt is Newtonian, i.e. viscosity is a function of temperature, but not of shear rate or time.   
8. The flow is isothermal.   
9. Gravity is neglected.   
10. Initially the screw is treated as of constant depth. In differential form, the flow equation (6.15) may be applied to an elemental length of a screw of varying depth.  

Fenner (1970) has published an excellent study of the differences produced by several of these assumptions and has shown that, while they are important for exact design, in most usual cases they can be approximated by correction factors, and thus the effects on trends caused by changes of operating conditions are negligible. It is those trends in operation which are the chief concern ofthe present book, so that useful conclusions may still be drawn from a very simplified mathematical treatment. However, the validity of these assumptions will be reviewed wherever necessary (e.g. sections 6.6, 8.3 and 9.2).  

The author is greatly indebted to Weeks and Allen (1962) for the following analysis and that for power consumption in Chapter 8; however, he takes full responsibility for the deductions therefrom.  

# 6.2.3 Drag fow  

Assumptions 3, 4, 5 and 6 mean that flow in a straight channel may be further approximated as that between two parallel flat plates moving at an angle $\phi$ to each other (Fig. 6.3); for convenience the lower plate (screw) will be taken as stationary, so that velocities will be relative to the screw, not the barrel - this is obviously immaterial as far as axial components giving gross flow are concerned. Because viscosity is constant (assumptions 7 and 8) superposition of flows is valid and that due to relative motion of the plates is first considered in the absence of a pressure gradient. The velocity of the barrel relative to the screw is its circumference $\pi D$ times the speed $N$ ; barrel velocity equals $\pi D N$ and is at an angle $\phi$ to the screw channel. Since the polymer is assumed to adhere to the barrel and screw (assumption 3), its velocity at each limit will be the same as that ofthe adjacent solid surface,i.e. $\pi D N$ at the barrel and 0 at the screw. Resolving the barrel velocity along and across the screw channel:  

$$
W=\pi D N\cos\phi
$$  

$$
U=\pi D N\sin\phi
$$  

$W$ and $U$ being defined as in Fig. 6.2.  

Evidently only the along-channel component $W$ can cause a net flowfrom the extruder, although $U$ is important in creating a transverse circulation (equation (6.26)). This is a case of isothermal simple shear, and from equation  

![](images/0eb2bf096218926d211b2df853ff371fdec8f0b31c6e412862fa4e7d15137b50.jpg)  
Figure 6.3 Velocities in drag flow.  

(3.11) the shear rate $\dot{\gamma}$ will be uniform i.e.  

$$
\dot{\gamma}=\frac{w}{y}=\frac{W}{h}
$$  

giving the velocity distribution shown in Fig. 6.3. The along-channel flow ${\tt d}Q_{\tt D}$ in a layer $\pmb{b}$ wide and dy thick is:  

$$
\mathrm{d}Q_{\mathbf{D}}=w\boldsymbol{b}\cdot\mathbf{d}\boldsymbol{y}
$$  

and the total fow:  

$$
Q_{\mathrm{D}}=\int_{0}^{h}w b\,\mathrm{d}y=\int_{0}^{h}b\,{\frac{W}{h}}\,y\,\mathrm{d}y=\left[{\frac{W b y^{2}}{2h}}\right]_{0}^{h}
$$  

Since $^b$ is constant, $\textstyle\int_{0}^{h}w\,\mathbf{d}y$ is the area $W h/2$ under the plot of velocity against depth and:  

$$
Q_{\mathbf{D}}={\frac{W}{2}}\,b h
$$  

where $Q_{\mathbf{D}}$ is the volumetric fow due to relative motion of barrel and screw, called drag flow, and $W/2$ is the mean downchannel velocity. Substituting for $W$ gives:  

$$
Q_{\mathrm{D}}={\frac{\pi}{2}}\,D N b h\cos\phi
$$  

and substituting for $^b$ from equation (6.2):  

$$
Q_{\mathrm{D}}=\frac{\pi}{2}\,D N h(p-t)\cos^{2}\phi^{*}
$$  

# 6.2.4 Pressure fow  

To separate the effect of pressure, the screw is considered stationary, so that no drag flow takes place. Suppose a pressure is generated at the end of the screw by a separate pump (Fig. 6.4). At the same temperature (and viscosity) the fow through the die will remain the same as though the pressure were generated by the extruder. However, this pressure will also cause a flow backwards, i.e.  

\*As mentioned in section 6.2.1, Weeks and Allen (1962) define $t$ as helical flight width, such that equation(6.2)becomes  

$$
\boldsymbol{b}=p\cos\phi-\boldsymbol{t}
$$  

Several authors, including Fisher (1976), neglect the flight width $t$ sothat $b=\pi D\sin\phi$ leadsto a modification of equation (6.11).  

$$
Q_{D}=\frac{\pi^{2}}{2}D^{2}N h\,\sin\phi\,\cos\phi
$$  

The present book expresses equations for fow and power primarily in terms of channel width $^b$ as being more appropriate to performance considerations; any of the above definitions may thereforebeused.  

towards the feed section, in the screw, which behaves as a long die of rectangular cross-section( $[b\gg h$ , assumption 3). In Chapter 3 the pressure gradient in an ‘infinite' slit die $T$ wideby $H$ deepwasgivenby:  

$$
\frac{\mathbf{d}P}{\mathbf{d}L}\!=\!\frac{12\eta Q}{T H^{3}}
$$  

Substituting the screw dimensions and putting $Q=Q_{\mathbf{P}}$ for pressure flow:  

$$
\frac{\mathbf{d}P}{\mathbf{d}z}\!=\!\frac{12\eta Q_{\mathrm{P}}}{b h^{3}}
$$  

or rearranging:  

$$
Q_{\mathtt{P}}={\frac{b h^{3}}{12\eta}}\cdot{\frac{\mathrm{d}P}{\mathrm{d}z}}
$$  

Note that for a positive pressure gradient (pressure rising from feed section to die) the pressure flow is in the reverse direction, i.e. subtracts from the drag fow. The velocity distribution is parabolic (Fig. 3.8) as shown in Fig. 6.5.  

As mentioned on p.132 the assumption of Newtonian viscosity permits superposition of flows, i.e. the total volumetric flow $Q_{\mathrm{Tot}}$ isgivenby:  

$$
Q_{\mathrm{Tot}}=Q_{\mathbf{D}}-Q_{\mathbf{P}}-Q_{\mathbf{L}}
$$  

but by assumption 6, leakage flow $Q_{\mathrm{L}}$ is negligible (section 6.3) so substituting  

![](images/d0543f5cd2a107663b7926198d5807a5d0c1386ec2238eb9f3c4d8cc076d8f62.jpg)  
Figure 6.4 Analogy for pressure (back) flow.  

equation (6.9) and (6.13):  

$$
Q_{\mathrm{Tot}}=Q_{\mathrm{D}}-Q_{\mathrm{P}}={\frac{W b h}{2}}-{\frac{b h^{3}}{12\eta}}\cdot{\frac{\mathrm{d}P}{\mathrm{d}z}}\,
$$  

The same result may be obtained by the more rigorous mathematical method given in appendix B.1 based on the Navier-Stokes equation of one-dimensional fow. This may also be written in dimensionless form:  

$$
\frac{Q_{\mathrm{Tot}}}{W b h}\!=\!\frac{1}{2}-\frac{h^{2}}{12\eta W}\!\cdot\!\frac{\mathrm{d}P}{\mathrm{d}z}
$$  

This dimensionless output, abbreviated to $Q/W b h$ ,is of great value both theoretically and practically in characterizing the operating condition of single-screw extruders and will be referred to in the following chapters.  

Some authors have used the ratio (minus) pressure flow/drag flow, which has the following relation to $Q/\pmb{W}b h$  

$$
{\frac{Q_{\mathrm{P}}}{Q_{\mathrm{D}}}}\!=\!{\frac{-(Q_{\mathrm{Tot}}-Q_{\mathrm{D}})}{Q_{\mathrm{D}}}}\!=\!1-{\frac{2Q}{W b h}}
$$  

and  

$$
\frac{Q}{W b h}\!=\!\frac{1}{2}\left(1-\frac{Q_{\mathrm{P}}}{Q_{\mathrm{D}}}\right)
$$  

i.e.  

$$
0<Q/W b h<\textstyle{\frac{1}{2}}\quad\mathrm{as}\quad1>Q_{\mathrm{P}}/Q_{\mathrm{D}}>0
$$  

and  

$$
\begin{array}{r}{\frac{1}{2}<Q/W b h<1\quad\mathrm{as}\quad0>Q_{\mathrm{P}}/Q_{\mathrm{D}}>-1}\end{array}
$$  

Referring to equation (6.15), by continuity $Q_{\mathrm{Tot}}$ mustbe approximately constant along the extruder, and therefore for a screw of constant channel Width $^b$ anddepth $\pmb{h}$  

$$
{\frac{\mathbf{d}P}{\mathbf{d}z}}={\mathrm{constant}}={\frac{P}{Z}}
$$  

i.e. the pressure rises uniformly along a constant depth screw and equation (6.15) may be rewritten:  

$$
Q_{\mathrm{Tot}}=\frac{W b h}{2}-\frac{b h^{3}}{12\eta}\cdot\frac{P}{Z}
$$  

where ${\cal Z}$ is the helical length of the melt pumping section and $P$ isthepressure rise over that length. Note that this is not valid for a screw of varying depth, whereas equations (6.15) and (6.16) are valid for an incremental length of such ascrew.  

The velocity at any point in the channel is given in appendix B.1 as:  

$$
w=\frac{W y}{h}+\frac{y^{2}-y h}{2\eta}\cdot\frac{\mathrm{d}P}{\mathrm{d}z}
$$  

and is the algebraic sum of the velocities due to drag and pressure flows. The net fow will be proportional to the algebraic sum of the areas under the velocity profiles. When ${\bf d}P/{\bf d}z=0$ , there is no change of pressure along the screw and no pressure flow (this is quite possible in a parallel'metering’ section if pressure is generated in the preceding tapered portion). Then the velocity profile will be as in Figs 6.3 and 6.6(d), all the flow will be positive and $Q/W b h=1/2$ If a small back pressure is now introduced, $\mathbf{d}P/\mathbf{d}z$ will be small and positive, causing a small (virtual) back flow represented by $-b h^{3}\,\mathrm{d}P/12\eta\,\mathrm{d}z$ , reducing the total flow, and hence $Q/W b h$ is now less than $1/2$ ; this is shown in Fig. 6.6(c). Note that the resultant velocity profile is no longer linear and its slope at the barrel $\mathrm{d}w/\mathrm{d}y_{(y=h)}=\dot{\gamma}_{\mathrm{wall}}$ the shear rate at the barrel wallis greater than in the corresponding drag flow (see also p.168). If $P$ and ${\bf d}P/{\bf d}z$ are further increased, output and $Q/W b h$ are further reduced and over part of the channel depth the resultant flow will be reversed, as in Fig. 6.6(b), partially offsetting the positive flow nearer the barrel wall. At some value of pressure, the positive and negative fows will be equal (Fig. 6.6(a)) giving zero net flow and $Q/W b h=0$ .This corresponds to a completely closed die and the pressure is the theoretical maximum achievable with the screw; in practice, shear heating due to ^churning' will modify this and the mechanism of melting will also be disturbed. If the pressure falls through this section of the screw, e.g. due to high pressure generation in an earlier portion of the screw, ${\bf d}P/{\bf d}z$ will be negative and the pressure fow will be towards the die, giving a total fow greater than that due to drag flow alone, and $Q/W b h>1/2$ as in Fig. 6.6(e). Note that the shear rate at the barrel wall is now reduced.  

![](images/3344d751db2b6a7b1d4d8d0dede293a384ae2b39a380b2534194d44c7052e6e1.jpg)  
Figure 6.5 Velocities in pressure flow.  

![](images/483277ccecb446a60be3650af0471df065c378406c6fed2346592b1c217e8ff7.jpg)  
Figure 6.6 Velocity profiles for several outputs and pressure gradients.  

The expression $Q/W b h$ is the ratio of the actual flow to that theoretically possible if the polymer moved as a plug with the barrel at velocity $W$ and slipped on the screw - like a solid nut prevented from rotating with the screw. It is therefore a kind of 'volumetric efficiency' and compared to the value $_{1/2}$ for drag flow gives an impression how much less (or greater) the actual flow is than at drag flow. More importantly, it indicates whether the pressure gradient in the screw is small $(Q/W b h$ slightlyless than $1/2_{_\cdot}$ )or large $(Q/W b h$ tending to zero) or even negative $(Q/W b h>1/2)$  

In practice it is difficult to envisage what is occurring within the screw, and even if a pressure gauge is fitted before the die, it does not indicate whether the pressure is seriously affecting the performance of the screw. The expression $Q/W b h$ can be determined in a particular operating condition if the screw dimensions are known. It is only necessary to measure accurately the screw speed(giving $W$ )and the output, e.g. by weighing and dividing by the density at the melt temperature to give the volumetric output $Q$ . The magnitude of $Q/W b h$ is therefore valuable as a first step in shop-floor troubleshooting - see example on p. 150.  

# 6.2.5 Transverse fow  

So far, only the longitudinal or downchannel component of velocity has been considered. The flow transverse to the channel has been analysed by Mohr, Saxton and Jepson (1957), starting from the Navier-Stokes equation (see appendixB.1):  

$$
\eta\,{\frac{\partial^{2}u}{\partial y^{2}}}+\eta\,{\frac{\partial^{2}u}{\partial z^{2}}}-{\frac{\partial P}{\partial x}}=0
$$  

and ignoring stagnation at the channel sides. In a channel of constant dimensions, the cross-channel component:  

$$
U=\pi D N\sin\phi
$$  

is independent of $\boldsymbol{z}$ and since the along-channel velocity distribution (Fig. 6.6) is also independent of $\boldsymbol{z}$ , it is reasonable to assume that $\partial u/\partial z=0$ throughout and hence $\partial^{2}u/\partial z^{2}=0$ . Eliminating this term and rearranging:  

$$
\eta\,{\frac{\partial^{2}u}{\partial y^{2}}}\!=\!{\frac{\partial P}{\partial x}}
$$  

Since viscosity $\eta$ is Newtonian and isothermal, integration gives:  

$$
u=\frac{1}{2\eta}\cdot\frac{\partial P}{\partial x}\left(y^{2}\right)+C y+D
$$  

But ${\pmb u}={\bf0}$ at $y=0$ , and $u=U$ at $y=h$ , therefore ${\cal D}=0$ and  

$$
C=\frac{U}{h}-\frac{1}{2\eta}\cdot\frac{\partial P}{\partial x}\cdot h
$$  

leading to:  

$$
u=\frac{U y}{h}+\frac{1}{2\eta}\cdot\frac{\partial P}{\partial x}\left(y^{2}-y h\right)
$$  

Note that this is of the same form as the along-channel velocity distribution, i.e. a ‘drag fow’ term due to the relative motion of the two surfaces and proportional to distance from the screw, followed by a parabolic term with the pressure gradient. This is shown diagrammatically in Fig. 6.7, which is similar to Fig. 6.6(a), the positive and negative areas being equal.  

The total transverse flow is given by:  

$$
\begin{array}{c}{{Q=\displaystyle\int_{0}^{h}u z\,{\mathrm{d}}y=\left[\frac{U}{h}\,\frac{z y^{2}}{2}\!+\!\frac{z}{2\eta}\!\cdot\!\frac{\partial P}{\partial x}\left(\frac{y^{3}}{3}\!-\!\frac{y^{2}h}{2}\right)\right]_{0}^{h}}}\\ {{=\displaystyle\frac{U z h}{2}\!-\!\frac{z h^{3}}{12\eta}\!\cdot\!\frac{\partial P}{\partial x}}}\end{array}
$$  

![](images/19044084cd33abbc6022b8d412c9fd31a3bdccb95778908f8ca86232c77629c6.jpg)  
Figure 6.7 Transverse velocity profile.  

But since leakage is assumed negligible, the transverse flow $Q$ mustbezero. Then:  

$$
\frac{U z h}{2}-\frac{z h^{3}}{12\eta}\cdot\frac{\partial P}{\partial x}=0
$$  

rearranging:  

$$
{\frac{\partial P}{\partial x}}\!=\!{\frac{6\eta U}{h^{2}}}
$$  

or:  

$$
\frac{1}{2\eta}\cdot\frac{\partial P}{\partial x}\!=\!\frac{3U}{h^{2}}
$$  

Substituting equation (6.24) in (6.23):  

$$
u=\frac{U y}{h}\left(\frac{3y}{h}-2\right)
$$  

giving the velocity at any point independent of the transverse pressure gradient.  

In practice the flow near the barrel wall, leftwards in Fig. 6.7, must go down the front of the flight (inwards) to return, rightwards in Fig. 6.7, nearer the screw. The circulation is completed by a flow upwards at the back of the next flight (outwards). The foregoing analysis refers to the central portion of the channel where the radial component is negligible, in accord with assumption 3 that the channel is wide relative to its depth. The implications of this transverse flow for leakage, power and mixing will be discussed in sections 6.3, 8.2 and 9.1, respectively.  

The longitudinal and transverse velocities in the channel combine to form a complex flow pattern which may perhaps best be described as an oblique helix, which itself is centred on the helix described by the channel--a sort of ‘coiled coil'.  

When the die is closed and there is zero net fow $Q=0$ , and substituting in equation (6.15) gives:  

$$
\frac{\mathbf{d}P}{\mathbf{d}z}\!=\!\frac{6\eta W}{h^{2}}
$$  

When this is substituted in equation (B.8), the latter gives the downstream velocity:  

$$
w={\frac{W y}{h}}\left({\frac{3y}{h}}-2\right)\qquad(Q=0~~\mathrm{only})
$$  

which is of identical form to equation (6.26), $U$ being replaced by $W$ .Butby equations (6.4) and (6.5) these are, respectively, $\pi D N$ sin $\phi$ and $\pi D N\cos\phi$ these vectors may be combined to give:  

$$
\mathrm{total~velocity}=\pi D N\,{\frac{y}{h}}\,\left({\frac{3y}{h}}-2\right)\qquad(Q=0\ \ \mathrm{only})
$$  

in a plane normal to the screw axis, as shown diagrammatically in Fig. 6.8(a).  

![](images/567bce81217b4aab42e1703f6b3d4d7bd3598f9e4a788fefeedffd45278b5e1d.jpg)  
Figure 6.8 Flow patterns in screw channel (only extreme elements shown).  

When the die is opened and flow commences, the transverse circulation remains but the longitudinal profile changes as shown in Figs 6.6(b)-6.6(d), giving a resultant as in Figs 6.8(b) and 6.8(c). These flow patterns have been experimentally confirmed by Eccher and Valentinotti (1958) and Kennaway (1957), the latter producing a ciné film of a transparent model with solid tracer particles in the fuid. Bernhardt (1959) gives more a precise representation by means of a flagpole' diagram showing the changing magnitude and directions of the total velocity vector. For pseudoplastic or other non-Newtonian fluids, where viscosityis dependent on the total shear in all directions, thelongitudinal and transverse flows are interdependent through their effects on viscosity, and superposition of the components is no longer valid. In the same way drag and pressure flows cannot be superimposed, but this will be reconsidered in section6.7.  

# 6.3 LEAKAGE FLOW  

This treatment is not exhaustive and is included in order to show the order of magnitude of leakage and the factors on which it depends. Approximate equations for the leakage flows are derived in appendix B.2 and expressed as fractions of the corresponding channel flows. Due to differences in the assumptions made, the expressions in appendix B.2 differ somewhat from those of other authors (Fisher, 1976; McKelvey, 1962; Bernhardt, 1959); these differences are of less importance than the conclusion that in most practical cases neglect of leakage flow is of less consequence than approximations inherent in the calculation of channel flow. Note that, as shown in section 8.4, it cannot be ignored in power consumption.  

Leakage flow in the melt pumping section arises from two causes: the relative motion of screw flight and barrel; and the pressure difference (if any) between the two faces of the flight due to pressure gradients along and across the screw channel. The first is of the form of a drag fow, the polymer being sheared between two parallel faces so that part is carried along with the screw and part retained on the barrel surface.  

As an example, using the results of appendix B.2, consider the following typicalvalues:  

Pitch $\pmb{p=}$ Diameter $D$ hence $\phi=17^{\circ}\,40^{\prime}$   
Flight width $t=0.1D$ hence $b=0.858D$   
Channel depth $h=0.05D$ (low value taken to maximize proportionate   
leakage)   
Flight clearance $=0.0015D$ (high value taken to maximize leakage)  

Substituting in equation (B.20) gives:  

$$
Q_{\mathrm{DL}}/Q_{\mathrm{D}}=0.0367\ \mathrm{or}\ 3\frac{2}{3}{\%}\ \mathrm{per/turn}
$$  

and in equations (B.25) and (6.13) gives:  

$$
Q_{\mathrm{PL}}/Q_{\mathrm{P}}=0.003\,26~\mathrm{or}~\frac{1}{3}\%~\mathrm{per~turn}
$$  

To estimate the effect of transverse pressure gradient, further assumptions are necessary,e.g.  

Diameter $D=0.1\,\mathrm{m}$ $100\,\mathrm{mm}$ 0r 4 in screw)   
Viscosity $=10^{3}\,\mathrm{N\,s\,m}^{-2}$ $10^{4}$ poise)   
Pressure gradient $\mathrm{d}P/\mathrm{d}z=20\,\mathrm{MNm}^{-2}$ per metre $(73.61\mathfrak{b}/\mathrm{in}^{2}$ per inch)   
Speed $N=1$ rps  

Then from equations (B.29) and (6.13):  

$$
Q_{\mathrm{PL}}^{\prime}/Q_{\mathrm{P}}=0.001\,07~\mathrm{or}~0.1\%~\mathrm{per~turn}
$$  

and from equation (B.30):  

$$
\frac{Q_{\mathrm{PL}}+Q_{\mathrm{PL}}^{\prime}}{Q_{\mathrm{P}}}=0.004\,33~\mathrm{or}~0.43\,\%\ \mathrm{per\turn}
$$  

This pressure term of course only approximates that for a real machine, since local increases in shear rate and temperature will increase the leakage flow as a proportion ofchannel pressure flow, whereas the drag term (equation (B.20)) is scarcely affected. Note that the leakages are expressed ‘per turn’ since the leakage in successive turns is primarily in series and only to a limited extent in parallel, i.e. the output of a ten-turn screw would not be reduced by $35\%$ dueto drag flow leakage.  

Since for a positive output $Q_{\mathbf{P}}\neq Q_{\mathbf{D}}$ , the above example shows that in the usual case the drag fow element of leakage is the dominant factor. Analysing the effect of variables on leakage flow, equation (B.19) shows that the leakage drag flow is proportional to the flight clearance $\delta$ , the screw speed $N$ and the square of the screw diameter $\pmb{D}$ .Further, equation (B.20) shows that for a screw of constant helix angle $\phi$ (so that $(p-t)/D$ is constant), as a proportion of the channel drag fow, the leakage drag flow is proportional to $\delta$ ,inversely proportional to the channel depth $h_{i}$ , and independent of screw speed and diameter. Thus, as a screw wears in service, the leakage increases approximately linearly in proportion to the clearance, but will be proportionately larger for a shallow screw. As with channel drag flow (equation (6.11) and discussion on p. 143), the leakage drag fow given by this analysis is independent of fuid viscosity, and hence of increased shear rate over the flight and consequent local shear heating. Equations (B.25) and (B.29) show that for a screw of constant helix angle $\phi$ $(t\propto D)$ the (minor) leakage flows due to pressure differences are proportional to the diameter $\pmb{D}$ and to $\delta^{3}$ .Equation (B.30) shows that, as a proportion of the channel pressure flow, the term which is due to the longitudinal pressure gradient is dependent only on $\left(\delta/h\right)^{3}$ ， whereas that due to the transverse gradient is more complex as there is no simple relation between longitudinal and transverse pressure gradientshowever, it is still proportional to $\delta^{3}$ . The overall implication for operation is that the effect of leakage on output at low back pressures is small and broadly independent of speed and diameter, is proportional to fight clearance and proportionately greater for shallow screws (equation (B.20)); however, as back pressure is increased, the effect of clearance (wear) on the pressure terms dominates. In other words, at high back pressures, a severely worn screw will rapidly lose output, or have to turn faster to generate high pressures at the same output. The implications of leakage for energy consumption and heat generation will be discussed in section 8.2.  

# 6.4 OUTPUT EQUATIONS ANDLONGITUDINAL PRESSURE PROFILES FOR COMMON SCREW TYPES  

# 6.4.1 Analysis of variables  

First the variables in the equation for parallel (constant-depth) screws will be analysed. The volumetric fow equation (6.15) consists of two terms representing the drag and pressure flows, respectively. The first is given by equation (6.9) or (6.11); for geometric similarity, helix angle is constant and $p,t$ and $^b$ (equation (6.2)) are all proportional to $\pmb{D}$ ,so:  

$$
Q_{\mathbf{D}}\propto D^{2}N h
$$  

i.e. drag flow is proportional to speed $N$ and channeldepth $h$ andtothesquare of diameter $_{D}$ . Drag flow can be increased by increasing screw speed and/or using a deeper screw. The effect of changing screw diameter will be considered in section 11.5. Volumetric drag fow is also independent of the fuid properties, including viscosity, of the polymer melt; the mass drag fow will therefore be proportional to the polymer melt density and decrease only slightly due to thermal expansion with increase in temperature.  

Note that since the dimensionless output $Q/W b h$ represents the ratio of actual output to (twice) the drag flow, for a constant value of $Q/W b h$ the actualoutput $Q_{\mathrm{Tot}}$ will follow the same relationships as drag flow. The second term, representing the (negative) pressure flow, is given by equation (6.13). For geometric similarity $\left(b\propto D\right)$ , the pressure flow is proportional to screw diameter and pressure gradient and the cube of channel depth, but inversely proportional to melt viscosity. Thus the loss of output is proportional to the pressure gradient, but increases very rapidly with increase in channel depth, resulting in a relatively low output from deep screws at high back pressures (see Fig. 6.16). The effect of viscosity is that the loss of output with increasing back pressure will be greater for low-viscosity melts, e.g. due to high melt temperature or low intrinsic viscosity such as with nylons or low molecular weight polymers. The effect of shear rate, e.g. due to high screw speeds, must also be considered for pseudoplastic melts (section 6.7).  

Longitudinal pressure gradients for various screw geometries will be considered later in this section, but the complicated effects of variables can be simplified by use of the dimensionless output $Q/W b h$ . It is therefore worth examining the relationship between $Q/W b h$ and the other variables in equation (6.13). It has already been seen (p. 136) that an increase in (positive) pressure gradient leads to a decrease in $Q/W b h$ from $_{1/2}$ towards zero, while a negative pressure gradient corresponds to $Q/W b h>1/2$ . Equation (6.16) shows that if other factors are constant, a constant value of $Q/W b h$ corresponds to a constant pressure gradient. However, substituting equation (6.4) for $W$ gives:  

$$
\frac{Q_{\mathrm{Tot}}}{W b h}\!=\!\frac{1}{2}\!-\!\,\frac{h^{2}}{12\eta\pi D N\cos\phi}\!\cdot\!\frac{\mathrm{d}P}{\mathrm{d}z}
$$  

or for constant $Q/W b h$  

$$
\frac{\mathsf{d}P}{\mathsf{d}z}\propto\frac{\eta D N\cos\phi}{h^{2}}
$$  

Thus for constant $Q/W b h$ and helix angle $\phi,\mathbf{d}P/\mathbf{d}z$ will increase linearly with viscosity $\pmb{\eta}_{\mathrm{:}}$ , screw diameter $D$ and speed $N$ but decrease as the square of channel depth $h_{\ast}$ . In other words, a constant value of $Q/W b h$ implies an increase of pressure gradient for a high-viscosity polymer and a large or fast-running screw, but a substantial reduction for a deep screw. Thus an increase in temperature, reducing viscosity, implies a reduction in pressure gradient, while an increase in shear rate $\mathbf{\nabla}W/h$ in equation (6.16)) implies an increase in pressure gradient. Alternatively, for a constant pressure gradient, $Q/W b h$ can only be held constant by adjusting the factors on the right-hand side of equation (6.32), e.g. if it is required to compare the performance of the same screw at the same pressure gradient, this can be done at constant $Q/W b h$ if a reduction in viscosity (due to temperature increase) is compensated by a proportionalincrease in screw speed. This, and other, operating characteristics of a melt pumping section will be discussed in section 6.5 and Chapter 9. The foregoing analysis is in terms of pressure gradient; the relationships to pressure at the end of the screw are covered in section 6.5.1.  

# 6.4.2 Constant-depth screw  

The longitudinal pressure profiles for a constant-depth screw will now be derived. In the usual case, mass fow must be constant at all points along the length of the screw. Exceptions occur with additive injection, extraction and some multiscrew arrangements. Thus, except for variations in density due to pressure, temperature or chemical reaction, the volumetric flow will also be constant along the melt pumping section. Equation (6.15) shows that for an isothermal Newtonian fuid in a screw of constant speed $N$ and dimensions $D$ and $^b$ , the channel depth $h$ and pressure gradient ${\bf d}P/{\bf d}z$ are uniquely related. Thus in a parallel screw (constant $\boldsymbol{h}$ ${\bf d}P/{\bf d}z$ will be constant along the length of the melt pumping section and equal to $P/Z$ (equation (6.19), where $P$ is the total pressure increase and $Z$ the helical length of the melt pumping section; $Z=L/\sin\phi$ (equation (6.1)), where $L$ is the axial length. Equation (6.20) applies and may be rearranged in the form:  

$$
P=\frac{12\eta W Z}{h^{2}}\left(\frac{1}{2}-\frac{Q}{W b h}\right)
$$  

or:  

$$
P=K_{1}\left(\frac{1}{2}-\frac{Q}{W b h}\right)
$$  

where:  

$$
K_{1}=\frac{12\eta W Z}{h^{2}}
$$  

The pressure profile is therefore a straight line as shown in terms of axial length in Fig. 6.9. It is assumed in Fig. 6.9 that the ^gel point' is fixed -see section 6.6 for corrections. As the die pressure is increased, ${\bf d}P/{\bf d}z$ must increase and equation (6.15) and (6.16) show $Q$ and $Q/W b h$ must decrease. In the limit, the output $Q$ and $Q/W b h$ are zero, and rearranging equation  

![](images/55f3e7aa964a828a7899310252881eca1cd9ff8ea9a4907012bbdbc38b1bfddf.jpg)  
Figure 6.9 Pressure profiles: parallel screw.  

(6.16) gives:  

$$
\frac{\mathrm{d}P}{\mathrm{d}z}\!=\!\frac{6\eta W}{h^{2}}
$$  

or:  

$$
P={\frac{6\eta W L}{h^{2}\sin\phi}}
$$  

which represents the maximum gradient and pressure this screw can deliver -- but see p. 136 for practical limitations. If the pressure is reduced, e.g. by opening the die, ${\bf d}P/{\bf d}z$ will decrease and output $Q$ will increase. In practice, before the die pressure falls to zero, other factors are likely to limit output. The most obvious is the solids feeding and conveying capacity of the feed hopper and screw, which is largely independent of die pressure, and will limit further increase in output rate. Then, as die pressure is further decreased, output remains constant and equation (6.20) can only be satisfied by decreasing $Z$ thus ${\bf d}P/{\bf d}z$ remains constant but pressure commences to rise further along the screw, implying that up to this point the screw is only partially filled - see p. 166. At low back pressures, melting will be mainly by conduction and the screw is likely to deliver largely unmolten polymer. The condition of zero pressure gradient, when $Q/W b h=1/2$ , is thus unlikely to be achieved by a constantdepth solid-fed screw. It is, however, perfectly possible for a melt-fed screw (in which the effective length is from the front face of the feed opening, where pressure can commence to rise) to operate with either a uniformly increasing pressure along its length or a zero change of pressure. If fed under pressure, a melt-fed screw may also suffer a uniform decrease of pressure, when $Q/W b h>1/2$ . The same possibilities exist with a constant-depth section within a compound screw; the result that there is no change of pressure along that section when $Q/W b h=1/2$ is extremely important, especially for a compound screw with a parallel (constant-depth) 'metering? section. Limitations on practical output will be discussed in section 6.6.  

# 6.4.3 Double-parallel (stepped) screw
