Repository: lybhb8/Extruder-Principles-and-Operation

是由**M. J. Stevens**与**J. A. Covas**共同编著，第一版 1985，1995 年第二版。

本书中文版以**1995 年第二版**英文版为摹本，结合国内现代塑料挤出行业的技术规范实现的中文翻译。在这一过程中，运用了**DeepL**（早期以网页版复制粘贴为主，2026 年初开放国内 API 后转为接口批量调用）与**谷歌翻译**等 AI 工具，难免会有专业术语不当之处，请多谅解。

本书以理论和经验为基础，帮助生产者使设备获得最佳性能，并认识到设备的局限性，并满怀信心地面对新问题。数学方法仅限于阐明无法用语言表达的效果；如果不使用数学方法，至少应有定性的理解。近似理论并不能满足纯粹主义者的要求，但在作者看来，这并不重要，重要的是清晰地表达聚合物加工的内在机理。

国内在塑料挤出领域这方面书籍有很多，但本书本着实用的目的，在理论和实践的结合方面有着自有的阐述方式方法，希望能帮助读者尽快解决生产中遇到的实际问题。

本书也可以作为大中专院校**高分子材料加工机械**专业的辅助教材使用。

# 开源

本书中文版（Extruder-Principles-and-Operation项目）以[GPL-3.0 license](/LICENSE)协议开源。

File: docs/source/7.md (part 1 of 3)
# Solids conveying and melting in single-screw extruders
# 单螺杆挤出机中的固体输送与熔融



# 7.1 固体输送与熔融的相关性

挤出机不仅是熔体输送装置，其特性与产能已在第6章讨论。若挤出物未能完全熔融或流动不稳，优化挤出机的输送能力可能毫无意义。因此，固体输送与熔融性能对决定整机运行表现至关重要。

粉状与颗粒状固体的流动受颗粒几何形状、颗粒间及颗粒与金属表面间的摩擦力，以及水分等附加参数影响。与挤出机性能直接相关的固体输送过程有三种：料斗内的重力流动、料口向螺杆通道的填充，以及沿螺杆的输送。

重力流动过程中，料斗内物料整体会形成压力分布曲线。料斗底部的压力波动（由固体柱高度变化或流动阻滞引起）将导致挤出速率、能耗及熔体温度的波动。料斗最严重的问题是因颗粒间摩擦显著增大导致的局部或完全堵塞，本章后文将对此进行探讨。为克服这些困难，已采用机械解决方案：如料斗振动、轻柔搅拌进料及强制进料（利用螺杆输送颗粒并产生压力）。料斗的排料能力同样决定着挤出机的最大可能产量。

螺杆填充状态同样影响工艺性能。进料喉部需具备良好冷却能力，避免颗粒粘附壁面影响流动稳定性。若进料斗衬板与加工物料不匹配，可能导致物料被挤回进料喉部，阻碍新料流入。通常进料口设计为偏移或切向螺杆布置。橡胶挤出工艺中，粗大团聚物可能堵塞进料喉部。因此进料口常设置在螺杆下降侧的切线位置，而上升侧的螺杆则切入下降的物料柱。实验（Hayward, 1977）表明，采用常规与改良型进料槽衬板（图7.1及表7.1）时，两者性能差异甚微。


![image](https://cdn-mineru.openxlab.org.cn/result/2026-01-28/55a04163-4490-4315-88e0-64892f537abb/cacb6e2fe55e455818a7d060f457b6487d11631f128fb6248902722c8806d8da.jpg)



Figure 7.1 Performance of a modified feed pocket liner.



Table 7.1 Materials used in feeding trials


|     |     |     |     |     |     |
| --- | --- | --- | --- | --- | --- |
| No. | Material | Hardness | Shape | Size | Size distribution |
| 1   | LDPE | Soft | Cylindrical | 2 mm diameter × 3 mm long | Very even |
| 2   | LDPE regrind | Soft | Rough lumps and flakes | 4 mm max. dimension | Very uneven |
| 3   | HDPE | Hard | Lenticular | 4 mm diameter × 3 mm long | Very even |
| 4   | PS  | Hard | Rhombic | 1.5 mm × 2 mm × 3 mm | Very even |
| 5   | LDPE | Soft | Spherical-ended cylinders | 5 mm diameter × 4 mm long | Very even |
| 6   | PS  | Hard | Cylindrical | 2 mm diameter approx. 4 mm long | Even diameter variable length |
| 7   | Synthetic rubber | Soft elastic | Large curled strips | Not specific 20 mm × 8 mm × 4 mm | Very uneven |
| 8   | Synthetic rubber | Soft elastic | Roughly tetrahedral chips | Not specific 4 mm height 9 mm × 9 mm base | Uneven |
| 9   | Synthetic rubber | Soft elastic | Roughly cubic/cylindrical lumps | 6 mm × 7 mm × 9 mm | Uneven |
| 10  | Rubber granules | Very soft elastic | Roughly tetrahedral lumps | 5 mm height 9 mm × 9 mm base | Uneven |
| 11  | Rubber crumb | Soft | Very small particles, almost a powder | -   | Variable sized particles |
| 12  | PVC powder | -   | Powder | -   | Even sized particles |

两种设计在处理自由流动固体时的流量表现相当。然而，当处理流动性差的物料时，改进型设计展现出明显更高且更稳定的输送效率。

在螺杆内部，颗粒物很快被压缩成固体料柱，该料柱借助内筒壁产生的摩擦力向前输送，而螺杆表面的摩擦力则起到阻滞作用。关键在于确保筒壁摩擦系数远高于螺杆表面系数，如此即使物料摩擦特性偶有波动，亦不会显著影响系统稳定性。实现高筒壁摩擦的常用方法是加工纵向或螺旋形沟槽。

固体输送区的重要性通常取决于所选操作条件。当操作由熔体输送能力控制时，固体输送仅限于螺杆前几圈，导致压力升幅较小。若料筒冷却效率高，较长的固体输送区将产生较大压力，从而提升挤出机的输送能力（Broyer and Tadmor, 1972）。

单螺杆挤出过程中形成的熔融机制可能因材料而异，即使相同材料在不同操作条件下也会变化。所有情况下，固体床（或多或少被熔融材料包围）都可能过早断裂，从而引发压力波动。对这一现象重要性的认识促使了隔离螺杆的发展，该设计通过将熔池与固体床分离来确保后者的完整性。在特定螺杆几何结构和操作条件下，熔融过程的完成需要螺杆通道具备精确定义的螺旋长度。若该长度过长，则无法实现真正的熔体输送（从而同时影响压力生成和分布式混合过程），螺杆输送的聚合物很可能存在大量未熔融和混合不均的现象。在此情况下，熔融过程将限制工艺产量，可能需要采取特殊操作策略。

实验已证实固体输送与熔融过程及其相互作用对工艺性能和稳定性的关键影响。稳定性的先决条件之一是满足以下条件：



$$
Q _ {\mathrm {s}} \geq Q _ {\mathrm {m}} \geq Q _ {\mathrm {p}} \tag {7.1}
$$

其中 $Q_{\mathrm{s}}$、$Q_{\mathrm{m}}$ 和 $Q_{\mathrm{p}}$ 分别表示固体输送区、熔融区和泵送功能区的处理能力。不稳定现象通常根据其发生频率进行区分，可分为周期性或随机性，其频率可能高于、等于或低于螺杆旋转频率。频率高于螺杆转速的不稳定现象（如鲨鱼皮效应或熔体断裂）与模口流动条件相关（参见第5章）。螺杆频率下不稳定性的主要成因在于螺杆泵送段的横向压力梯度。此外，当螺杆螺纹经过进料口时，料斗中聚合物的周期性中断还会额外引发微小压力变化。根据Fenner、Cox和Isherwood（1979）的研究，固体床在加速过程中发生破碎，导致压力在低于螺杆转速5至10倍的频率下剧烈波动。此外，固体床破碎会产生温度分布不均的异质挤出物（Sakai，1990）。固态床中困住的空气逸出以及固态床表面的不平整，也是熔体流动不稳定的重要来源（Becker等人，1990；1991）。后者改变了熔体流动可用空间的有效流体动力学尺寸。当压缩区锥度导致固体床在螺杆通道内重塑形态时，同样会引发熔融过程中断而产生不稳定现象（Bigg, 1987）。压力或流速波动亦可能由温度波动引起，其根源在于温度控制系统性能，或在极低频率下源于环境温度变化。Gitschner和Lutterback（1984）将料筒加热系统启停阶段引发的压力波动与产量波动建立了关联。最后，随机性不稳定通常与前述不规则进料条件相关。同样地，熔融起始位置的任何变化都会影响压力建立曲线（Bigg, 1987）。

Cheng（1990）研究了颗粒几何形状对挤出速率和混合质量的影响。由于颗粒形状既取决于造粒系统，也受操作条件制约，这对复合材料生产商至关重要。冷切系统（如条状切粒）通常能产生比热面切系统（如气水造粒机）更均匀的颗粒几何形状。颗粒形态会随冷却方式、切割速度、模孔几何结构及材料类型而变化。研究发现颗粒尺寸对挤出速率的影响随螺杆转速增加而增强，产量波动幅度可达16%。聚乙烯颗粒（压缩性更高）对颗粒尺寸的依赖性低于刚性更强的聚丙烯颗粒。相对于螺杆槽深的小颗粒具有更高的固体输送率和熔化速率，但其对产量的影响同样取决于螺杆设计。

# 7.2 固体输送与熔融的现象学描述

自20世纪60年代以来，为全面理解聚合物挤出过程，研究人员开展了大量工作。数百篇论文与多部专著相继问世，目前已有若干用于模拟该过程的软件包可供使用。早期理论描述仅限于固体输送与熔体输送，因其可基于连续介质力学原理展开研究。然而要理解熔化机制并描述塑化过程，则需开发特定实验方法。马多克（1959）与斯特里特（1961）创立的“瞬态成像”技术，为挤出研究开辟了新路径。当特定材料挤出达到稳态时，中断螺杆旋转，冷却系统启动并取出螺杆。建议选用配备高效冷却系统的挤出机（带循环冷却介质的料筒）。在原料颗粒中混入部分彩色颗粒，熔融后形成的显著纹理可对应材料沿螺杆运动的轨迹。根据聚合物刚度，材料螺旋结构会被解卷或破坏，并在其长度方向的若干已知位置进行横向切割，以获取工艺的全局视图。

通过仔细观察多种热塑性塑料在不同挤出机中的挤出样本，得出关于该工艺特征的若干普遍结论：

1. 通常可识别出三个功能区，对应材料的不同物理相态。最初所有材料保持固态；随后固态与熔融态共存；最终整个聚合物呈现熔融状态。这些区域通常分别位于螺杆的进料区、压缩区和计量区。但功能区与几何区并无直接对应关系，因为首次熔融位置及熔融速率取决于加工条件、螺杆与模头几何结构以及聚合物的热物理特性。

2. 在螺杆初始旋转阶段，聚合物颗粒处于松散状态（并在螺杆抽吸过程中损失），随着在通道中推进逐渐被压缩，呈现出类似弹性固体的特性。该区域可明显划分为两个子区域： 第一子区属于真正的固体输送阶段（即仅能检测到固态物料），而第二子区在固体/内筒壁顶部的界面处形成薄熔融膜。该区域被称为延迟区，因为尽管已形成熔体，但主要熔融机制尚未启动（Kacir and Tadmor, 1972）。类似的熔融薄膜也可能出现在螺杆螺距和根部附近。

3. 图7.2展示了熔融区螺杆通道的典型（虽理想化）横截面。固体物料与熔融物料完全分离：前者形成高度密实的块状堆积，后者则形成覆盖整个通道高度的熔池。图中熔融仅发生于内筒壁，但实际操作中螺杆根部及尾部螺纹处亦可能（以较低速率）发生熔融。隔离固体与筒体的薄膜厚度随熔池方向逐渐增厚，此现象源于螺杆与筒体间的相对速度，该速度将熔体向螺杆推料螺纹方向挤压。由彩色颗粒与原始聚合物混合形成的痕迹表明，熔池中的材料遵循螺旋路径运动，类似于图6.8(b)和6.8(c)所示。

4. 随着熔化进程推进，熔池宽度增加而固体床宽度减小。固体颗粒填充通道间隙，仅在与金属壁的界面处保留熔融聚合物薄膜。固体颗粒逐渐变形并被压缩。固体床常会过早断裂，其碎片被熔融材料包围。

5. 最终所有材料完全熔化。在熔体输送区，流体元素沿着先前熔池中识别的螺旋轨迹被推动前进。

![image](https://cdn-mineru.openxlab.org.cn/result/2026-01-28/55a04163-4490-4315-88e0-64892f537abb/9f785634351b46df733a28a4ccdbf16aa8fe4d44d8335ae5bdd62e58d0709cc3.jpg)


![image](https://cdn-mineru.openxlab.org.cn/result/2026-01-28/55a04163-4490-4315-88e0-64892f537abb/37e07b5f54d714072dbe52fabe158af1c55ba72e506f4dd4cae242c84de3292c.jpg)


固体与周围金属表面之间产生的作用力，使其在内筒壁传热效率不断提高的作用下逐渐致密化并升温。经过数圈螺杆旋转后，固体开始表现出塞子特性——即通道内任意点的速度仅沿通道下行方向（z轴）变化。最终，靠近筒壁的材料达到熔点，由此形成延迟区。该点的精确位置取决于热传导机制（与料筒温度相关）与机械能转化为热能机制（取决于摩擦力）的相对强度。固体与内筒壁顶部界面处形成薄熔融膜层。由于粘性耗散作用，该膜层在高剪切速率作用下厚度急剧增加。然而剪切速率的相应渐减将减缓该过程。随后，熔融聚合物薄膜亦可能在螺杆通道的三面交界处形成。此时摩擦作用完全被粘性阻力机制取代，固体与筒体的相对运动将界面薄膜推向螺杆工作螺纹。若薄膜厚度小于螺杆尖端与内筒壁间的机械间隙，薄膜将流经间隙而不形成熔融池。图7.2所示的熔融机制仅在大部分熔体无法跨越间隙、被迫聚集于螺杆推料螺纹附近时才会启动。这意味着薄膜厚度至少需等于机械间隙值。实践观察表明，当薄膜厚度达到间隙值的5至7倍时熔融区才开始形成。

熔融过程中，螺杆推料螺纹刮除部分熔融薄膜并沉积于熔池。每个流体单元将形成规则且特征鲜明的螺旋纹理，其形态取决于运动启动时单元在通道中的坐标位置——这与先前研究熔体输送时观察到的现象一致。熔融池推动固体床抵靠螺杆尾部螺纹。熔融过程发生于熔融薄膜与固体床的界面。因此，当薄膜被筒体表面拖曳至熔融池时，固体颗粒被迫持续重排，此时料柱获得沿$y$方向的向上速度分量$V_{\mathrm{py}}$，使更多材料暴露于熔融环境。新熔融物随即被带回，暴露更多固体并延续该机制。因此$V_{\mathrm{py}}$可视为熔融速率的度量。该机制通过实验得到验证（Covas和Gilbert，1992）：利用降解聚氯乙烯在紫外线照射下于可见光区域荧光发光的特性，其荧光强度（FI）与降解程度成正比。图7.4展示了两种操作条件下固体床、熔融池及其界面沿通道方向的荧光强度变化。总体而言，荧光强度随停留时间增加而上升。固体床呈现最高荧光强度，因固体颗粒间无相对运动时，配方中稳定剂的效能受限。界面处观测到最低荧光强度值，此处

![image](https://cdn-mineru.openxlab.org.cn/result/2026-01-28/55a04163-4490-4315-88e0-64892f537abb/51d52e3737e57d501a09156daafc06426b04f27fa33beb82bfcfc554af313bbf.jpg)



Figure 7.4 Fluorescence intensity (FI) of PVC along the length of an extruder, for two operating conditions (Covas and Gilbert, 1992).



材料刚熔化时，添加剂迅速分散。两条曲线几乎平行。熔池的熔融指数高于界面处，因为材料持续受到热量和剪切力的作用。

该机制将持续作用，熔融池逐渐占据通道宽度的更大比例，直至聚合物完全熔合。然而如前所述，作用于固态床的局部压力和剪切力可能诱发应力导致其过早破裂。产生的碎片很快悬浮于熔体中，影响熔融过程和压力发展。此外，未熔化碎片可能在螺杆通道内堆积，导致挤出机产量波动，这是造成流量突增的原因之一。通过强化固态床的措施可减轻此问题，例如冷却螺杆或降低熔池流速，从而减小作用于固态床的剪切力（Klein, 1972）。但此举将导致挤出机产量下降。压缩区熔融过程因通道深度变化速率而复杂化。在锥形通道中，由于受热固相床相对表面积增大，熔融速率随之提升。但横截面缩小迫使固相重塑并增宽，因此固相床宽度

通常比恒定深度通道缩减更缓慢，甚至可能观察到固相床宽度增加。与此同时，熔体因受限于较小的熔池尺寸而加速流动，导致更多热量产生，即熔体温度升高。该现象对需采用小压缩比螺杆的热敏性聚合物尤为关键。若压缩区过短且深度变化过快，固体暴露熔化的速率可能超过熔化速率。固体将填满通道大部分截面，阻碍熔体池向下流动。由此形成循环过程：在螺杆转速恒定时，产量下降会加速熔化速率，进而促使通道疏通。产量恢复至先前水平后，通道很快再次堵塞。这种剧烈波动严重影响产品均匀性和质量（Klein, 1972）。Rauwendaal（1990）基于操作变量与材料特性量化了避免堵塞的最大压缩比和锥度，并指出采用大压缩比和短压缩区尤为危险。

如前章所述，熔体输送过程中会延续熔池中形成的流动模式。螺旋运动的节距与振幅由螺杆转速、模腔产生的流动阻力以及流体单元在通道中的初始位置共同决定。图7.5描绘了典型材料单元沿螺杆通道的运动轨迹，其在穿过连续功能区时的运行路径。最初与通道侧壁平行的直线运动逐渐获得垂直方向的

![image](https://cdn-mineru.openxlab.org.cn/result/2026-01-28/55a04163-4490-4315-88e0-64892f537abb/f2651d0c75cd05d50643a5d1cd554a76c68dee26e996cff7293483989025c18a.jpg)



Figure 7.5 Flow pattern of a polymer fluid element along the screw channel.

分量。当流体单元抵达固液/熔融膜界面时，其熔化并向螺杆推料翼片方向移动。进入熔池后，材料将遵循前述螺旋轨迹：在通道顶部向前推进，在螺杆根部附近向后回流。流体各元素与侧壁间的距离由横向流线决定（图6.7）。这种运动引发分布式混合，但由于各截面应变率存在差异，混合过程并不均匀。涉及的剪切速率可能导致显著的粘性耗散，尤其在处理高粘度材料时。例如，研究发现：在多种加工条件下生产的UPVC挤出件温度始终高于设定值；而相同温度设定下，实际温度值对螺杆转速和模头阻力变化极为敏感（Covas and Gilbert, 1992）。

单螺杆挤出塑化过程中，聚合物颗粒在固体输送区被置于不同螺杆通道坐标时，便形成了独特的加工轨迹。任何靠近内筒壁的颗粒会迅速熔化并融入熔体池，此时流动模式配合较长的停留时间，可能形成可接受的分布式混合。然而，位于螺杆根部附近的颗粒将承受渐进的热量与压力，在接近固体/熔体膜界面时发生显著变形。当颗粒最终熔化时，整体熔化机制可能已近完成，而新熔体在螺杆中的停留时间往往不足以确保与邻近物料充分混合。这种工艺特性在加工热敏性聚合物时尤为不利。如前文关于PVC复合物的讨论及图7.4所示，当物料仍处于固态时，相关添加剂（如热稳定剂）无法渗透颗粒内部延缓降解速率。结果不仅导致物料沿螺杆长度方向平均降解程度加剧，最终固体床也可能发生显著降解。相反，在反向啮合双螺杆挤出机中，由于平均剪切水平较低且固体几乎同时熔融，物料一旦熔化，沿螺杆方向的降解程度便不会增加（Covas and Gilbert, 1988）。

上述熔融序列通常被称为马多克或塔德摩尔机制（因后者率先提出该过程的理论描述且至今仍具参考价值（Tadmor and Klein, 1970））。然而该机制并非唯一。德克尔（1976）在大直径（90毫米）挤出机中研究聚丙烯挤出时，观察到截然不同的熔融机制：固体床被熔体完全包围（图7.6）。随着熔融推进，固体床的宽度与厚度均持续减小。测量到显著的轴向压力分布（每螺杆转动约 $3\mathrm{MPa}$）。第三种熔融机制最初由 Menges 和 Klenk（1967）提出，后被多位研究聚氯乙烯化合物的学者证实(参见 Covas 和 Gilbert, 1992).



![image](https://cdn-mineru.openxlab.org.cn/result/2026-01-28/55a04163-4490-4315-88e0-64892f537abb/39cdea5386114099dbb9e147c54b8f58804ed17ce6f193a1c3b5cdb02894a03e.jpg)


![image](https://cdn-mineru.openxlab.org.cn/result/2026-01-28/55a04163-4490-4315-88e0-64892f537abb/ee510d3213c39db029b0fcf2e39cee3b7a816bbf9073753581a0991a8f816507.jpg)



Figure 7.6 Melting mechanism observed by Dekker (1976).


![image](https://cdn-mineru.openxlab.org.cn/result/2026-01-28/55a04163-4490-4315-88e0-64892f537abb/c719bba0d2d94886c807239fcf6db364bc34abec02470bb49086cd2004a71f7c.jpg)



Figure 7.7 Melting sequence, with the melt pool developing near the screw trailing flight (Covas and Gilbert, 1992).


这些材料具有高粘度和壁面滑移的特性。每转螺杆可能产生高达$8\mathrm{MPa}$的压力。如图7.7所示，熔池在螺杆尾部螺纹附近聚集。该过程由延迟区(A)先行。熔膜逆向流经机械间隙，将固态床推向工作螺纹并形成聚集池(B)。由壁面滑移引发的塞流效应提升了有效间隙的输送能力。因此，尽管薄膜厚度持续增厚，熔融物料仍能逆向流动并补充熔池，使熔池宽度不断扩大。高压环境同时促进了固态床内的热传递效率，导致部分固态物料发生烧结（C）。在多数工况下，螺杆尖端附近的物料基本处于熔融状态（D）。该机制通常被视为低效，不仅需要螺杆完成大量行程，还会导致混合效果不佳。图7.8展示了干混UPVC复合料挤出过程中，不同螺杆转速下熔池与压力沿螺杆轴向的变化（Covas and Gilbert, 1992）。材料仅在螺杆尖端附近完全熔化，这意味着分布式混合的机会微乎其微。在压缩区熔融速率明显较低，这可能源于颗粒内熔融与颗粒间熔融的共同作用。计量区的高剪切水平可能是熔融速率急剧提升的原因。由于滑移主要取决于配方和加工温度，可推测通过调整配方或提高熔体温度，是否可能实现从该机制向塔德摩尔机制的转换。在高温条件下，Covas（1985）观察到螺杆推料段附近形成额外熔池，熔融过程在计量区起始段即告完成。事实上，挤出PVC复合材料时，挤出机内的加工历史至关重要。该聚合物在粒内由小分子聚集体构成的分级结构，会在加工过程中逐步破坏，从而引发所谓的凝胶化机制。由于凝胶化程度直接影响挤出物的物理与力学性能，理解凝胶化序列并确定操作条件对该机制的影响至关重要。凝胶化序列源于固态床顶部熔融薄膜的高剪切速率及局部高压环境。首批熔融的颗粒在传导热量作用下保持内部结构完整，最终因剪切力作用破裂，形成以初级颗粒为流动单元的新熔体。 

![image](https://cdn-mineru.openxlab.org.cn/result/2026-01-28/55a04163-4490-4315-88e0-64892f537abb/a1d48714618bc8dd55b24acc6d03378d90cc3d65ff6e1ad968b73f837c79136f.jpg)



Figure 7.8 Development of pressure and fusion along the screw (melting sequence as depicted in Fig. 7.7) (Covas and Gilbert, 1992).


固态床层中的材料逐渐被压实变形，其内部结构逐步熔融。当颗粒抵达固液界面时，最初沿流动方向伸长，随后轮廓消失并融入熔融层。在熔池中，颗粒结构因剪切力和热作用逐渐破坏，但在常规加工条件下，流动仍保持超分子状态——因材料初始结晶性得以保留（Covas and Gilbert, 1992）。这种超分子流动造就了聚氯乙烯复合材料部分独特的流变特性。

Lindt（1981）将上述机制归因于促进熔体在通道横向流动的条件。这种流动取决于聚合物横向循环与间隙泄漏流之间的相互作用。随着塔德莫尔、德克尔和门格斯-克伦克机制的依次考量，间隙流体压力分量对循环模式的影响愈发显著：塔德莫尔机制以固体床周围的闭合循环为主导，而门格斯-克伦克机制则由机械间隙中的流动决定。Lindt（1976）还指出，随着通道下段压力梯度增大，推动固体床抵靠螺杆推料翼的横向力会减弱。因此对于产生显著压力梯度的高粘度物料，横向力可能反转方向，从而促进Menges-Klenk机制的发生。

近期研究对既有的熔融机制认知提出质疑。朱与陈（1991）通过配备透明观察窗的挤出机实现了在线过程观测，发现熔融过程可划分为多个阶段，其中部分传统熔融机制沿螺杆方向发展。研究表明螺杆转速、温度分布及螺杆冷却条件等操作参数具有显著影响。该研究尚需扩展至不同聚合物及设备几何结构。

特定熔融机制的发展影响工艺性能，因其会改变熔融所需的螺杆长度、停留时间与应变分布（进而影响混合效果）、脉冲振幅，最终影响聚合物降解程度。Wolf和White（1976）获得了聚乙烯液体输送、固体输送及塑化挤出过程中的停留时间分布（RTD）实验数据。RTD函数衡量系统内颗粒停留时间的分布，可反映流动方向上的混合程度，其值受挤出机流动特性影响。在液体输送过程中，他们发现结果与Pinto和Tadmor（1970）推导的RTD函数吻合良好——该函数基于未缠绕螺杆通道中牛顿等温流的假设。固体输送过程则接近塞流特性。塑化过程中的RTD分布由Pinto-Tadmor模型描述效果优于常规的完全混合与塞流组合模型，由此可推断熔融过程影响分布函数。Lidor和Tadmor（1976）基于Tadmor机制计算的塑化过程理论曲线，

![image](https://cdn-mineru.openxlab.org.cn/result/2026-01-28/55a04163-4490-4315-88e0-64892f537abb/30c4997eef19ecc727db538135a2c11c34f53e340c0604b9bd10e1424c506358.jpg)



Figure 7.9 RTD curves of various mixing systems.

其定性特征也与Wolf和White的研究结果高度吻合。Zemblowski和Sek（1981）研究了广泛操作条件下的RTD，结论指出尽管Wolf和White的结果成立，但RTD函数可在塞流与完全混合之间呈现广阔变化范围。上述研究者可能在利于Tadmor熔融机制发生的条件下开展工作。Benkreira、Shales和Edwards（1992）通过实验观察到：混合作用主要发生在Tadmor机制发展阶段，后续改善有限。研究发现提高螺杆转速和降低料筒温度可优化工艺。Covas（1991）在多种加工条件下获得了存在Menges-Klenk机制时的RTD数据。增加模头阻力、温度或螺杆转速会使分布曲线变宽，反映出更好的轴向分散性。常获得短尾分布曲线，这可能是由于高粘度、极端非牛顿行为以及壁面滑移共同作用，导致塞流现象加剧而混合效果变差。如图7.9所示，该图展示了塞流、完全混合、Pinto-Tadmor模型及PVC挤出工艺的RTD曲线。PVC的分布曲线可能出现拐点，该现象通常与高度非牛顿流动及显著背压值相关。


# 7.3 理论分析

相较于其他功能区域，固体输送环节长期未受重视。固体输送通常仅是塑化过程中的次要环节，
发生在螺杆前几圈运转阶段，极少影响设备产量。多数分析仍遵循固体输送理论先驱Darnell与Mol（1953）的核心假设——即固体颗粒被压缩成固体塞，在筒体与螺杆表面承受摩擦力。该模型虽经逐步改进——详见芬纳（1977）及阿梅拉尔、拉弗勒与阿尔潘（1990）的综述——但基本框架基本未变。近期方、陈与朱（1991）计算了螺杆初始转动阶段（固体塞形成前）颗粒的三维速度与应力分布。松散颗粒的剪切阻力微弱，在微小外力作用下即可流动。Chung（1970）采用不同方法处理该问题，假设弹性固体床通过熔体塞表面摩擦产生的聚合物熔体薄膜所形成的粘性阻力机制向前输送。

塔德莫尔（Tadmor and Klein, 1970）提出的定量熔融理论为后续调整与改进奠定了基础。该理论最初假设：在恒定下行速度移动的刚性固体床顶部，会形成厚度恒定的熔融薄膜覆盖整个通道。后期研究同时考虑了螺杆表面附近熔融薄膜的存在，以及刚性或可变形固体床（即包含自由变形颗粒或无凝聚力的固体团聚体）。在最精密的模型中，通道横截面被划分为多达五个独立区域，固体或熔体的行为通过连续介质平衡方程描述。关于熔融过程建模的综述文献已有多篇发表（Fenner, 1977; Lindt, 1985; Amellal, Lafleur and Arpin, 1990）。Lindt（1985）指出所有模型均能合理估算熔融沿螺杆长度的推进过程，但熔融区压力变化对各模型假设的敏感度存在显著差异。可变形床模型严重低估压力值，而刚性床模型则能获得更优结果。因此Lindt建议采用非牛顿流体分析法研究熔体流动模式（特别是横向通道循环），并结合刚性固体床概念。这要求模型除熔池和上部熔融薄膜外，还需纳入与螺杆表面接触的下部薄膜。该课题持续吸引着研究者的关注。Vincelette等人（1989）修改了Tadmor模型，通过固床加速度参数（SBAP）——该参数由Donovan（1971）定义——计算熔化速率，该参数反映固床速度的变化。李与韩（1990）对林特团队提出的非等温非牛顿五区模型（Elbirli等，1984；Lindt与Elbirli，1985）进行改进，基于固床表面受力平衡原理及固床体积状态弹性模量，引入固床变形概念。该模型后经实验验证（韩、李与惠勒，1990）。学界亦尝试寻求解析解（参见波坦特，1991）。例如劳文达尔（1991-92）推导出

幂律流体熔解的精确解析解。显然，现有理论尚无法预测床层过早破裂及其后续效应。通过引入聚合物的粘弹性特性改进现有熔解模型，或开展更全面的固体床力学研究（以实现过早破裂预测），无疑具有重要意义。但同时需权衡计算要求与成本，评估其对预测精度的实际效益。


# 7.3.1 固体输送

# 输送机制

本节采用塔德莫尔与克莱因（1970）基于达内尔与莫尔（1953）框架提出的分析模型。尽管该模型结构简洁，却为理解和优化输送过程提供了便捷工具。同时考虑了塔德莫尔及其合作者（布罗耶与塔德莫尔，1972；卡西尔与塔德莫尔，1972；塔德莫尔与布罗耶，1972）提出的部分改进方案。

固体床在料斗表面与固体床顶部间的切向摩擦力作用下，沿下料方向被拖曳移动。该运动受到作用于螺杆根部和螺旋叶片上的摩擦力阻滞。因此固体床获得沿槽道下行方向的速度 $V_{\mathrm{pz}}$。固体沿槽道方向压力递增，但该压力梯度与物料运动方向相反。本文作出以下假设：

1. 固体行为视为弹性连续体；固体内部无变形，呈恒定速度的塞流状态。

2. 料道内聚合物完全充满。此条件确保塞流及物料压实，从而产生压力。实际操作中，当采用计量式断料进料模式，或料斗/挤出机进料口发生流体中断时，该假设不成立。

3. 料道深度均匀。但若按小步长计算料道深度变化，可考虑深度变化因素。

4. 料筒与螺杆间的机械间隙不存在逆流现象。

5. 聚合物密度与摩擦系数与压力温度无关。此假设存疑，但可通过采用上述方法规避。

6. 应力分布各向同性，因此压力仅随通道纵向距离变化。

7. 材料处于恒定均匀温度。同样可通过微小$\Delta z$增量处理料筒温度变化。

部分假设已被不同学者放宽。通道采用直角坐标系描述，即假设通道从螺杆展开后形成截面为矩形的完美线性管道。通道深度 $h$ 与螺杆外径 $D$ 的比值越小，此简化引入的误差越小。将螺杆视为静止物体，将料筒视为在通道顶部以恒定速度 $V_{\mathrm{b}}$ 滑动的无限板（其运动方向与通道下行方向夹角 $\phi$，即螺旋角），这种简化更易于分析。虽然该简化改变了作用于聚合物的惯性力效应，但产生的误差较小。

图7.10展示了纵向剖面视图下固体塞的速度分量。固体沿通道以速度 $V_{\mathrm{pz}}$ 运动，其切向分量与轴向分量分别为 $V_{\mathrm{p}\phi}$  and  $V_{\mathrm{pa}}$ 。由于固体输出量等于其速度与有效截面积的乘积，可写为：


$$
Q _ {\mathrm {p}} = V _ {\mathrm {p a}} \left[ \pi \left(D ^ {2} - D _ {\mathrm {i}} ^ {2}\right) / 4 - i t h / \sin \bar {\phi} \right] \tag {7.2}
$$


其中 $D_{\mathrm{i}}$ 为螺钉内径，$i$ 为螺纹圈数，$t$ 为螺距。下标 $s$ 和 $b$ 分别表示在螺钉根部和内筒壁处测得的数值。项 $i t h / \sin \bar {\phi}$  表示螺纹投影到与螺杆轴线垂直平面上的面积。如上所述，固体输送机构源于金属接触面产生的摩擦力差。


![image](https://cdn-mineru.openxlab.org.cn/result/2026-01-28/55a04163-4490-4315-88e0-64892f537abb/845c4b35b629deaf7768e1a2364d321740146da0a9bf68a57fd8f68d4720a0bf.jpg)



Figure 7.10 Section of the solids conveying zone.


因此，切向固体速度 $V_{\mathrm{p}\phi}$ 小于对应的筒体速度 $V_{\mathrm{b}}$（$\pi ND$，其中 $N$ 为螺杆转速频率）。图7.10同时展示了料斗表面速度与下料通道固体料块速度之间的矢量差，该差值与$V_{\mathrm{b}}$形成角度$\theta$。固体输送角$\theta$与该速度差成反比。当 $\theta = 0$ 时，$V_{\mathrm{pa}} = 0$，输送量为零。若 $V_{\mathrm{bz}} = V_{\mathrm{pz}}$，输出达到最大值且 $\theta = 90 - \phi^{\circ}$。理论上可能出现 $V_{\mathrm{p}\phi} = V_{\mathrm{c}}(\theta = 90^{\circ})$ 的情况，这意味着料柱将沿通道滑落。根据图7.10可得出结论：



$$
\tan \theta = \frac {V _ {\mathrm {p a}}}{V _ {\mathrm {b}} - V _ {\mathrm {p} \phi}} = \frac {V _ {\mathrm {p a}}}{V _ {\mathrm {b}} - V _ {\mathrm {p a}} / \tan \phi_ {\mathrm {b}}} \tag {7.3}
$$

因此,

$$
V _ {\mathrm {p a}} = V _ {\mathrm {b}} \frac {\tan \theta \tan \phi_ {\mathrm {b}}}{\tan \theta + \tan \phi_ {\mathrm {b}}} \tag {7.4}
$$

代入(7.2)：

$$
Q _ {\mathrm {p}} = \pi N D \frac {\tan \theta \tan \phi_ {\mathrm {b}}}{\tan \theta + \tan \phi_ {\mathrm {b}}} \left\{\frac {\pi}{4} \left(D ^ {2} - D _ {\mathrm {i}} ^ {2}\right) - \frac {i t h}{\sin \phi} \right\}. \tag {7.5}
$$

整理：

$$
Q _ {\mathrm {p}} = \pi^ {2} N h D (D - h) \frac {\tan \theta \tan \phi_ {\mathrm {b}}}{\tan \theta + \tan \phi_ {\mathrm {b}}} \left[ 1 - \frac {i t}{\pi (D - h) \sin \bar {\phi}} \right] \tag {7.6}
$$

This expression has no practical use, since  $\theta$  is unknown. Also, the influence of the friction coefficients is not apparent, despite their importance to the conveying mechanism. A second relationship can be obtained by considering the forces acting on an segment of solids, as represented in Fig. 7.11. Among these forces are the friction force  $(F_{1}$  in Fig.7.11) between the barrel and the solids, acting in a direction making an angle  $(\theta + \phi)$  with the downchannel direction; friction forces  $(F_{3}, F_{4}, F_{5})$  developed due to the contact of the solids with the screw; normal forces  $(F_{7}, F_{8})$  exerted by the two sides of the channel on

该表达式无实际应用价值，因参数 $\theta$ 未知。此外，尽管摩擦系数对输送机构至关重要，其影响在公式中并不明显。通过分析固体段所受作用力（如图7.11所示），可推导出第二个关系式。其中包括：料斗与固体间产生的摩擦力$(F_{1}$，见图7.11)，其作用方向与下料通道方向夹角$(\theta + \phi)$； 固体与螺旋接触产生的摩擦力$(F_{3}, F_{4}, F_{5})$；料槽两侧施加的法向力$(F_{7}, F_{8})$。

![image](https://cdn-mineru.openxlab.org.cn/result/2026-01-28/55a04163-4490-4315-88e0-64892f537abb/cd51303ee4e03adbcc159ec36042badd175b0d2b88e5065aeb4971d2cf710d3d.jpg)



Figure 7.11 Force balance on the solid plug.


塞子；以及由下通道方向压降产生的力$(F_6, F_2)$：

$$
F _ {1} = f _ {\mathrm {b}} P b _ {\mathrm {b}} \mathrm {d} z \tag {7.7}
$$

$$
F _ {3} = f _ {s} F _ {7} \tag {7.8}
$$

$$
F _ {4} = f _ {8} F _ {8} \tag {7.9}
$$

$$
F _ {5} = f _ {\mathrm {s}} P b _ {\mathrm {s}} \mathrm {d} z \tag {7.10}
$$

where  $f_{\mathrm{s}}$  and  $f_{\mathrm{b}}$  are the dynamic friction coefficients between the solid polymer particles and the barrel and screw surfaces, respectively;  $b$  is the channel width;  $P$  is the local pressure; and

其中 $f_{\mathrm{s}}$ 和 $f_{\mathrm{b}}$ 分别表示固体聚合物颗粒与筒体及螺杆表面的动态摩擦系数；$b$ 为通道宽度；$P$ 为局部压力；

$$
F _ {7} = P h \mathrm {d} z + F ^ {*} \tag {7.11}
$$

$$
F _ {8} = P h \mathrm {d} z \tag {7.12}
$$

$$
F _ {6} - F _ {2} = h \bar {b} d p \tag {7.13}
$$


而 $F^{*}$ 是维持系统平衡所需的未知力。通过执行力与动量平衡关系 $(\Sigma F = 0, \Sigma M = 0)$，消去 $F^{*}$ 后，可获得 $\theta$ 与 $P$ 的关联表达式。从距离 $z = 0$（此时 $P = P_{1}$）到 $z = Z_{\mathrm{b}}$（此时 $P = P_{2}$）进行积分，结果为：


$$
\cos \theta = K \sin \theta + M, \tag {7.14}
$$

其中 $K$ 是取决于系统几何结构的常数：

$$
K = \frac {\bar {D}}{D} \left(\frac {\sin \bar {\phi} + f _ {\mathrm {s}} \cos \bar {\phi}}{\cos \bar {\phi} - f _ {\mathrm {s}} \sin \bar {\phi}}\right) \tag {7.15}
$$

and  $M$  is the following expression:

$$
\begin{array}{l} M = 2 \frac {h f _ {\mathrm {s}}}{b _ {\mathrm {b}} f _ {\mathrm {b}}} \sin \phi_ {\mathrm {b}} \left(K + \frac {\bar {D}}{D} \cot \bar {\phi}\right) + \frac {b _ {\mathrm {s}} f _ {\mathrm {s}}}{b _ {\mathrm {b}} f _ {\mathrm {b}}} \sin \phi_ {\mathrm {b}} \left(K + \frac {D _ {\mathrm {i}}}{D} \cot \phi_ {\mathrm {s}}\right) \\ + \frac {\bar {b} h}{b _ {\mathrm {b}} Z _ {\mathrm {b}} f _ {\mathrm {b}}} \sin \bar {\phi} \left(K + \frac {\bar {D}}{D} \cot \bar {\phi}\right) \ln \left(P _ {2} / P _ {1}\right) \tag {7.16} \\ \end{array}
$$


公式（7.14）可重新排列为另一形式：

$$
P _ {2} = P _ {1} \exp \left(\frac {B _ {1} - A _ {1} K}{A _ {2} K + B _ {2}} Z _ {\mathrm {b}}\right) \tag {7.17}
$$


其中 $A_{2}$ 和 $B_{2}$ 是取决于几何形状的常数，而 $A_{1}$ 和 $B_{1}$ 是取决于几何形状、摩擦系数以及固体输送角 $\theta$ 的参数。 $P_{1}$ 和 $P_{2}$ 分别是固体区起始端与终止端的压力值，该固体区具有螺旋长度 $Z_{\mathrm{b}}$。拖曳机构应能以高于相邻熔融区的速率输送固体，以确保工艺稳定性。该机制还需具备优异的压力生成能力，以显著提升挤出机的泵送能力。由于高产量要求增大角速度 $\theta$，故方程(7.14)中的 $K$ 和 $M$ 应取较小值。

![image](https://cdn-mineru.openxlab.org.cn/result/2026-01-28/55a04163-4490-4315-88e0-64892f537abb/b730e41174b3e2543d847caaa5ce12185338f8967180ee424030f029dacd1027.jpg)



Figure 7.12 Influence of the relative magnitude of the friction coefficients on the solids conveying capacity.


From equations (7.15) and (7.16) three conclusions may be drawn. First, the ratio  $f_{\mathrm{s}} / f_{\mathrm{b}}$  should be small. This justifies the practical concern in polishing or coating the screw and allowing an appreciable roughness in the inner barrel wall. A low-friction screw surface can also be obtained using PTFE-impregnated nickel plating. As Fig. 7.12 clearly demonstrates--using the methodology adopted by Rauwendaal (1990)--the output varies significantly with the relative magnitude of the friction coefficients. The example shows that, for a particular geometry and screw rotation frequency, increasing friction at the barrel surface,  $f_{\mathrm{b}}$ , may dramatically influence the performance of the screw. If  $f_{\mathrm{b}} \approx f_{\mathrm{s}}$  the output is small, but a little increment in  $f_{\mathrm{b}}$  induces a significant increase in the conveying capacity. Thus, if the machine is operating in this region, small variations between different batches of polymer may cause considerable instabilities in the process. When  $f_{\mathrm{b}} \gg f_{\mathrm{s}}$  the output increases, and the stability of the operation upon changes in the physical properties of the material is guaranteed. At this point, it is worth mentioning that the current unavailability of accurate and complete data for the friction coefficients of polymers in granulate form, measured under conditions similar to those found in industrial extrusion, limits the practical usefulness of the theory and its potential to diagnose and solve extrusion problems, or optimize the processing conditions.

Second, the ratio  $P_{2} / P_{1}$  should be small. It may be concluded that the output and the pressure generated in the solids conveying zone (see equation (7.17)) depend on the initial pressure in the channel,  $P_{1}$ . Later we will present a

![image](https://cdn-mineru.openxlab.org.cn/result/2026-01-28/55a04163-4490-4315-88e0-64892f537abb/c487c94237bb5e3397608d4cfbccd5a3c8cc4f85afb78db7ed500902045a8fa7.jpg)


![image](https://cdn-mineru.openxlab.org.cn/result/2026-01-28/55a04163-4490-4315-88e0-64892f537abb/3007a9b5dbcc3245d7aad828a09f66ea324cc44df1832887465ad3ce9e762e5f.jpg)



Figure 7.13 Influence of the channel depth, downchannel pressure gradient and relative magnitude of the friction coefficients, on the solids conveying screw capacity.


technique for estimating  $P_{1}$ . The maximum output will be attained when  $P_{2} = P_{1}$ . This indicates that the conveying capacity of the screw is affected by the need to generate pressure. Pressure increases exponentially along the screw, lowering the output because it raises  $M$ . The effect of the downchannel length,  $Z_{\mathrm{b}}$ , is determined by the relative magnitude of the quantity  $(h / Z_{\mathrm{b}})(\ln (P_{2} / P_{1}))$ .

Third,  $D_{\mathrm{i}} / D$  or  $\bar{D} / D$  should be small, i.e. the channel depth should be maximized. This is shown in Fig. 7.13 at zero pressure gradient  $(P_{2} = P_{1})$  for different ratios of  $f_{\mathrm{b}} / f_{\mathrm{s}}$ . As expected, the higher the difference between the friction coefficients, the higher the output. If the channel depth increased considerably (which is obviously limited by the mechanical resistance of the screw), the output would eventually reach a maximum and subsequently decrease. This would result from the conflicting effects of increasing the cross-sectional flow area (equation (7.6)) and incrementing the retarding friction forces on the screw flights  $(F_{3}, F_{4},$  computed in equations (7.8), (7.9), (7.11) and (7.12)), and due to the downchannel pressure gradient  $(F_{2}, F_{6} -$  see equation (7.13)). The effect of the latter is clearly confirmed in Fig. 7.13, which shows that, at constant channel depth and friction properties, the output decreases with increasing pressure development. As the increase in pressure becomes more important, the maximum throughput shifts to lower channel depths.

Additionally, equation (7.6) shows that the output is proportional to the quantity  $\left(\tan \theta \tan \phi\right) / \left(\tan \theta + \tan \phi\right)$ . In the graph shown in Fig. 7.14 the value of this term was plotted against the helix angle  $\phi$ , for two values of the ratio  $f_{\mathrm{b}} / f_{\mathrm{s}}$ . Furthermore, different values of  $f_{\mathrm{s}}$  were considered. Conditions of maximum throughput were assumed, i.e. there is no downchannel pressure gradient. As expected, higher friction coefficients at the inner barrel wall/solids interface promote higher conveying rates. The figure shows that, for each operating condition, there is an optimum helix angle for maximum flow rate. As Tadmor and Klein (1970) have previously shown, when the two friction

![image](https://cdn-mineru.openxlab.org.cn/result/2026-01-28/55a04163-4490-4315-88e0-64892f537abb/d6fac45e2d64721fb8554b39b5c5d9518e3abb5119b87fd96e5cee3682feaf20.jpg)



Figure 7.14 Effect of the helix angle on the solids conveying rate  $(P_{1} = P_{2})$


coefficients are identical and have values of 0.3 or higher (which is common for most polymers), the largest throughput is attained for helix angles in the range  $15 - 20^{\circ}$ . This explains the classical choice of  $\phi = 17.56^{\circ}$  (square-pitched screw) for machining the majority of the screws. However, Fig. 7.14 also shows that, when the relative magnitude of the friction coefficients rises, the optimum helix angle increases. Fortunately, when the effect of the downchannel pressure gradient is included in the analysis (see Fig. 7.15), it may be observed that the optimum helix angle shifts back to lower values. In the example considered in Fig. 7.14, when  $f_{\mathrm{b}} = 2f_{\mathrm{s}}$  and  $f_{\mathrm{s}} = 0.3$ , the optimum angle  $\phi \approx 26^{\circ}$ . If the pressure increases 100 times along the channel (which is normal), the value reduces to about  $15^{\circ}$ . A square-pitched screw should therefore display good conveying capabilities.

![image](https://cdn-mineru.openxlab.org.cn/result/2026-01-28/55a04163-4490-4315-88e0-64892f537abb/fd7643ff679919cd21f278d9be64cf75dfd20b59c50706892b9e70c073f4ce23.jpg)



Figure 7.15 Effect of the helix angle on the solids conveying rate, when the down-channel pressure gradient is considered.


Equation (7.6) also shows that the throughput is proportional to the screw speed, and that single flighted threads are preferable for solids conveying.

The contribution of solids conveying to the total process power consumption is given by the product of the friction force acting on the top of the solid plug,  $F_{1}$ , and the barrel velocity in the direction of the force ( $\pi ND\cos \theta$ ):

$$
\mathrm {d} E _ {\mathrm {w}} = \pi N D (\cos \theta) f _ {\mathrm {b}} b _ {\mathrm {b}} P \mathrm {d} z _ {\mathrm {b}} \tag {7.18}
$$

Inserting equation (7.17) and integrating:

$$
E _ {\mathrm {w}} = \pi N D (\cos \theta) f _ {\mathrm {b}} b _ {\mathrm {b}} Z _ {\mathrm {b}} \left(P _ {2} - P _ {1}\right) / \ln \left(P _ {2} / P _ {1}\right) \tag {7.19}
$$

One particularly questionable assumption is that of constant temperature in the downchannel direction. Not only does the barrel temperature generally increase in the axial direction, but there is also a relevant contribution of friction to the development of the temperature near the polymer/metal interfaces. Therefore, part of the mechanical power input through the shaft is converted into heat at all contact surfaces. For example, the rate of heat generated by friction on the barrel surface (per unit barrel surface area) is given by the product of the tangential force between barrel and plug and their relative velocity (Broyer and Tadmor, 1972):

$$
q _ {\mathrm {b}} = \pi N D P f _ {\mathrm {b}} b _ {\mathrm {b}} \sin \phi_ {\mathrm {b}} / \sin \left(\phi_ {\mathrm {b}} + \theta\right) \tag {7.20}
$$

Considering that most of the heat is generated near the inner barrel wall, the mechanical power transformed into heat along the solids conveying zone is:

$$
E _ {\mathrm {w h}} = \pi N D b _ {\mathrm {b}} Z _ {\mathrm {b}} f _ {\mathrm {b}} \frac {\sin \phi_ {\mathrm {b}}}{\sin \left(\phi_ {\mathrm {b}} + \theta\right)} \frac {P _ {2} - P _ {1}}{\ln \left(P _ {2} / P _ {1}\right)} \tag {7.21}
$$

As shown in equation (7.17), the pressure rises exponentially in this zone. According to relation (7.20), the rate of heat generation is directly proportional to the local pressure. Thus, during conveying of solids large pressures can develop (that is, before the surface temperature reaches the melting point), if the barrel is efficiently cooled (this fact is usually explored in grooved extruders), or if the material has a high melting point.

Assuming that conduction in the downchannel direction can be neglected compared with that in the radial direction, and that the heat fluxes on the flights and root of the screw are insignificant, the equation of energy reduces to equation (4.7). The heat generated at the barrel surface (equation (7.20)) is partially dissipated through the barrel, and the remaining is conducted to the solids. Thus, a temperature profile in the  $yy$  direction develops:

$$
q _ {\mathrm {b}} = - k _ {\mathrm {p}} \left(\frac {\partial T _ {\mathrm {p}}}{\partial y}\right) _ {y = 0} + k _ {\mathrm {b}} \left(\frac {\partial T _ {\mathrm {b}}}{\partial y}\right) _ {y = 0} \tag {7.22}
$$

In this equation  $k_{\mathrm{p}}$  and  $k_{\mathrm{b}}$  are the polymer and barrel thermal conductivities, and  $T_{\mathrm{p}}$  and  $T_{\mathrm{b}}$  the temperatures of the solids and barrel, respectively. Tadmor

![image](https://cdn-mineru.openxlab.org.cn/result/2026-01-28/55a04163-4490-4315-88e0-64892f537abb/e928a848d531c8ca6fba9b652852927c651fc955c92bf6648ec826a07a5de26a.jpg)



Figure 7.16 Pressure and temperature axial profiles for a given set of operating conditions.


and Broyer (1972) executed a differential heat balance on the solid bed surface and solved the heat transfer equations numerically. They computed the variation of the plug temperature profile in the downchannel direction, having concluded that the interfacial surface temperature increases exponentially. Consequently, they could infer that the first polymer generally melts before the barrel average temperature reaches its melt temperature, and that the maximum pressure developed during solids conveying is determined by the temperature rise of the solid plug surface. This is illustrated in Fig. 7.16, which shows the results of simulations produced for a  $60\mathrm{mm}$  extruder (Covas and Cunha, 1993). The machine characteristics, which will be used in other examples throughout this chapter, are shown in Table 7.2. A set of operating conditions (barrel kept at  $70^{\circ}\mathrm{C}$  and screw rotating at  $60\mathrm{rpm}$ ) was chosen. The expected exponential temperature and pressure increase is confirmed. The growth in temperature is slightly more complex in the initial screw turns, due to the difference in the solids and barrel temperatures. The interfacial temperature rapidly approaches the value set for the barrel, as a result of the combined effect of heat conduction and friction dissipation. Then, a second exponential growth, entirely caused by frictional effects, commences. The interface temperature reaches the polymer melting temperature (about  $110^{\circ}\mathrm{C}$  for the LDPE considered in the example) well before the average solid or barrel temperature.


Table 7.2 Geometry of the screw used for computations


<table><tr><td></td><td>Length</td><td>Channel depth (mm)</td></tr><tr><td>Feed zone</td><td>8D</td><td>10</td></tr><tr><td>Compression zone</td><td>9D</td><td>10–5</td></tr><tr><td>Pumping zone</td><td>8D</td><td>5</td></tr></table>


Square pitch;  $t = 5\mathrm{mm}$ ; mechanical gap  $= 0.5\mathrm{mm}$


![image](https://cdn-mineru.openxlab.org.cn/result/2026-01-28/55a04163-4490-4315-88e0-64892f537abb/e380e82bf392a45697bd56f0c34c16f498aecebdd3ae74d69abbe1655563910b.jpg)



Figure 7.17 Effect of the relative magnitude of the friction coefficients on the pressure and temperature axial profiles in the solids conveying zone.


Figure 7.17 shows the effect of the relative magnitudes of the friction coefficients on the pressure and bed-top surface temperature axial development in the solids conveying zone. As expected, the two parameters have an exponential growth, following the pattern already pictured in Fig. 7.16, which depends mainly on the value of the friction at the barrel wall. If  $f_{\mathrm{b}} = f_{\mathrm{s}}$ , little pressure generation is achieved and solids conveying will extend for a considerable length of the screw. The situation changes as the friction factors increase. For the set of operation conditions input, the illustration clearly shows that incrementing the coefficient  $f_{\mathrm{b}}$  from two to six times the value of  $f_{\mathrm{s}}$  shortens the length of screw occupied in conveying solids from 0.19 to  $0.07\mathrm{m}$ . However, the premature polymer fusion caused by mechanical heat dissipation does not necessarily induce higher maximum pressures. This is also apparent in Fig. 7.17, where it may be observed that while for  $f_{\mathrm{b}} = f_{\mathrm{s}}$  the maximum pressure is only  $0.01\mathrm{MPa}$ , the high increase produced when  $f_{\mathrm{b}} = 2f_{\mathrm{s}}$  (when the maximum pressure reaches  $20.6\mathrm{MPa}$ ) is not continued with increasing barrel friction. In fact, higher  $f_{\mathrm{b}}$  will actually produce progressively lower pressure growths (13.0, 6.5 and  $5.0\mathrm{MPa}$ , respectively). As Tadmor and Broyer (1972) have pointed out, the single-screw extruder has an innate protection mechanism against excessive pressure rises, because the plug surface temperature may only reach the material's melting point. Beyond this location the delay zone develops, with the pressure increasing at a lower pace.

The curves depicted in Fig. 7.17 were computed imposing constant throughput, whereas in practice, and as seen above, higher friction at the barrel wall encourages the conveying mechanism. The example presented in Fig. 7.18 considers the processing of a typical LDPE extrusion grade through the  $60\mathrm{mm}$  extruder already selected, coupled to a simple head, consisting of a

![image](https://cdn-mineru.openxlab.org.cn/result/2026-01-28/55a04163-4490-4315-88e0-64892f537abb/27f0c17fcad6ec70c6547cc68d6a53ab758116fb5074c4394542686535796ce7.jpg)



Figure 7.18 Pressure and temperature profiles in the solids conveying zone during plasticating extrusion. Two different friction coefficients at the inner barrel wall were considered.


conical adapter and die (producing a  $6\mathrm{mm}$  rod). Conventional operating conditions (barrel temperature profile and screw speed) were input. Using the mathematical description of the plasticating process presented in this book, the computer package developed determined the throughput (and related functional parameters, such as pressure and temperature profiles) that ensured an approximately zero pressure drop at the die exit (Covas and Cunha, 1993). The figure presents the axial growth of both pressure and temperature in the solids conveying zone, for two different friction coefficients at the barrel. Since the differences in output of the two situations affect both the heat transfer and dissipation mechanisms, the safeguard mechanism discussed above now allows differences in pressure rise of more than one order of magnitude. Increasing the barrel wall friction coefficient from 0.3 to 0.9 increases the effective mass output from 44.6 to  $51.1\mathrm{kg}\mathrm{h}^{-1}$ , while decreasing the length of the solids conveying zone from 0.09 to less than  $0.08\mathrm{m}$ . The barrel reaches the polymer melting temperature slightly after  $0.08\mathrm{m}$ . The maximum pressure developed increases from 0.009 to  $3.36\mathrm{MPa}$ .

# Flow in hoppers

As seen above, evaluating the efficiency of solids conveying requires information on  $P_{1}$ , i.e. on the initial pressure at the beginning of the process. Usually, one assumes that this pressure equals that at the bottom of the hopper, which can be computed using bulk solids analysis. However, this approach ignores the complex transition from the gravitational flow of particulate solids in the hopper to the drag induced flow in the screw channel. The situation is further complicated during the changeover from static storage

to flow mode, as an overpressure propagates rapidly upwards through the material (Shamlou, 1988). Nevertheless, the method provides a link between the performances of the hopper and of the extruder, thus reflecting the practical experience of such a dependence. It is also possible to ignore the hopper, assuming instead that  $P_{1}$  results from the effect of local gravitational and centrifugal forces (Lovegrove and Williams, 1973). This approach accounts for the possibility of the channel working partially full of material before the development of plug flow. However, it fails to consider the already mentioned connection between the hopper and the extruder. As Tadmor and Gogos (1979) have pointed out, there is a clear need for a model which includes the hopper, the inlet region of the extruder and the first screw turns (where the Darnell-Mol model cannot be applied).

Under these circumstances, the purpose of modelling the flow of material in the hopper is: to ensure an adequate throughput, i.e. that the productivity of the process is not limited by the hopper; to provide a link between the hopper and the extruder (via the parameter  $P_{1}$ ); and to establish the loading/operating conditions that minimize pressure fluctuations at the bottom of the vessel.

The geometry of the hopper dictates the flow pattern and the resulting pressure profile developed within the solids during discharge. Hoppers can be conical, where an axisymmetric flow develops, or wedge-shaped, in which plane flow occurs. The half-angle is approximately  $8 - 10^{\circ}$  larger in this case, providing more effective storage capacity, but this is offset by the eventual build-up that is likely to take place in the sharp corners (Roberts, 1991). Two distinct flow patterns may develop. During mass flow there is a bulk flow of granules towards the exit, with only a small velocity gradient, guaranteeing the complete discharge of the vessel. In funnel flow the movement is confined to a vertical region in the centre of the vessel. A stable pipe is formed, with the stagnant material acting as a support. Flow is erratic and may cause segregation. Combinations of the two situations are also possible. Mass discharge is preferable, since flow usually initiates as soon as the outlet is opened, there is little tendency for flow disruptions (such as arching), and dead zones do not appear, with the first material going in being the first going out.

Currently, there are no theories capable of correlating the influence of the discharge rate upon the vertical pressure profile. Only situations of static loading or open discharge are usually considered. The derivation of equations quantifying the flow rate is complicated by the complex, and still little understood, rheology of solids in granular or powder form. Consequently, most authors fit correlations to their empirical data, or adopt dimensional analyses. Equations such as the one proposed by Beverloo, Leniger and de Velde (1961) quantify the gravity discharge of coarse particles through flat or converging vessels. For central conical apertures, the rate of mass discharge is given by:

$$
Q = 0. 5 8 \rho g ^ {0. 5} (D - k d _ {\mathrm {p}}) ^ {2. 5} \tag {7.23}
$$
