Repository: lybhb8/Extruder-Principles-and-Operation

是由**M. J. Stevens**与**J. A. Covas**共同编著，第一版 1985，1995 年第二版。

本书中文版以**1995 年第二版**英文版为摹本，结合国内现代塑料挤出行业的技术规范实现的中文翻译。在这一过程中，运用了**DeepL**（早期以网页版复制粘贴为主，2026 年初开放国内 API 后转为接口批量调用）与**谷歌翻译**等 AI 工具，难免会有专业术语不当之处，请多谅解。

本书以理论和经验为基础，帮助生产者使设备获得最佳性能，并认识到设备的局限性，并满怀信心地面对新问题。数学方法仅限于阐明无法用语言表达的效果；如果不使用数学方法，至少应有定性的理解。近似理论并不能满足纯粹主义者的要求，但在作者看来，这并不重要，重要的是清晰地表达聚合物加工的内在机理。

国内在塑料挤出领域这方面书籍有很多，但本书本着实用的目的，在理论和实践的结合方面有着自有的阐述方式方法，希望能帮助读者尽快解决生产中遇到的实际问题。

本书也可以作为大中专院校**高分子材料加工机械**专业的辅助教材使用。

# 开源

本书中文版（Extruder-Principles-and-Operation项目）以[GPL-3.0 license](/LICENSE)协议开源。

File: docs/source/6.md (part 2 of 3)
# Principles of melt flow in single-screw extruders  
The merits of a double-parallel or stepped screw (often called a 'nylon’ screw) are discussed in section 9.4. Assuming $D,p,t,\phi,b$ , etc., are similar in the two sections, equation (6.20) may be applied separately to the each section:  

$$
Q_{1}=\frac{W b h_{1}}{2}-\frac{b h_{1}^{3}}{12\eta}\cdot\frac{P_{1}}{Z_{1}}
$$  

and  

$$
Q_{2}=\frac{W b h_{2}}{2}-\frac{b h_{2}^{3}}{12\eta}\cdot\frac{P_{2}}{Z_{2}}
$$  

But by continuity,  

$$
Q_{1}=Q_{2}
$$  

and  

$$
P_{1}+P_{2}=P
$$  

An alternative equation, eliminating $P_{1}$ and $P_{2}$ , is given in appendix B.3. As for the parallel screw, the pressure gradient within each section will be constant, but generally different in the two sections. Starting from the die pressure at which $Q/W b h_{2}=1/2,$ $P_{2}$ will be zero and $P_{1}=P$ ,i.e. the total pressure is raised in the first section. If, as is usual, $h_{1}>h_{2}$ ， then $Q/W b h_{1}<1/2,$ indicating a positive pressure gradient in the first section; this is illustrated in Fig. 6.10. If the die pressure is now increased, output $Q$ will decrease (equation (B.31)) and both $Q/W b h_{2}$ and $Q/W b h_{1}$ will be less than $_{1/2}$ ; however, it is always the case that $Q/W b h_{1}<Q/W b h_{2}$ $(Q\neq0)$ . Thus pressure will rise throughout the melt pumping section, with a step change in gradient (but not pressure) at the change of channel depth. Ultimately, a die pressure will be reached at which output is zero, so that $Q/W b h_{2}$ and $Q/W b h_{1}$ are also zero, representing the maximum pressure achievable with the screw. It will be noted that for the usual ratios of depths $h_{1}/h_{2},\,Q/W b h_{1}$ will be much less than $Q/W b h_{2}$ ; however, the cubic term in equations (B.31) and (B.33) dominates, and except at values of $Q/W b h_{2}$ only slightly less than $1/2,\mathrm{d}P_{2}/\mathrm{d}z_{2}$ is greater than ${\bf d}P_{1}/{\bf d}z_{1}$ . The relative magnitudes of the pressure gradients are further examined in appendix B.4, which shows, e.g. for $h_{1}/h_{2}=3$ ， ${\bf d}P_{2}/{\bf d}z_{2}>$ $\mathbf{d}P_{1}/\mathbf{d}z_{1}$ , for all values of $Q/W b h_{2}<0.46,$ when $Q/W b h_{1}\simeq0.15$ At this condition ${\bf d}P_{1}/{\bf d}z_{1}$ is only $4\%$ greater than at $Q/W b h_{2}=0.5.$ This means that unless the second section $L_{2}$ is very short, most of the pressure is raised in the second section of the screw; however, this is not the case when $Q/W b h_{2}>1/2$ When die pressure is reduced below that at which $Q/W b h_{2}=1/2$ , output increases so that $Q/W b h_{2}>1/2$ and ${\bf d}P_{2}/{\bf d}z_{2}$ is negative, i.e. pressure falls along the second section. However, $Q/W b h_{1}$ remains less than $_{1/2}$ and pressure rises in the first section. The maximum output is achieved when pressure at the end of the screw is zero, i.e. the rise in pressure in the first section is exactly balanced by the fall in the second section. Since in this condition there is resistance to the forward movement through the melting section and output is to some extent limited by the melt pumping section, melting by mechanical shearing can take place. It is thus possible for a stepped screw to operate satisfactorily with low or zero die pressure, especially with a high compression ratio (large $h_{1}/h_{2})$ or large $L_{2}/L_{1}$ ; this can be of use where there is little or no die resistance as in thick tube and section extrusion, or in flow moulding. In effect the second screw section becomes a resistance equivalent to a die, in which melt is forced through it at a greater rate than its own natural pumping rate (when $Q/W b h_{2}=1/2)$ . A further increase in output would imply a negative die pressure, where the pressure rise in the first section was insufficient to overcome the ‘resistance' of the second section, and evidently $Q/W b h_{1}$ cannot reach a value of 0.5. Screws having the second section deeper than the first $(h_{1}/h_{2}<1)$ have been proposed; in this case the pressure profiles are transposed; at high die pressures, pressure will rise rapidly in the first section and more gradually in the second, whereas at low die pressures, pressure in the first section may be constant zero or even negative, and rise in the second section to a zero or positive value.  

![](images/3f9b2190084584bf3029e8fb7e9f5bdb0c517bd079a71213ebad722007f3cf50.jpg)  
Figure 6.10 Pressure profiles: stepped screw.  

# 6.4.4 Taper and taper-parallel screws  

Similar features are to be found with screws having a gradual taper (continuous decrease in $h$ ), with or without a parallel section following without a step. In this case the channel depth is assumed to decrease uniformly from $h_{1}$ at the commencement of pressure rise over a helicallength $Z_{1}$ to $h_{2}$ at the die or start of the parallel section of depth $h_{2}$ and helical length $Z_{2}$ . Note that in this case, if the point at which pressure commences to rise changes in a real screw, both $Z_{1}$ and $h_{1}$ will also change, though the taper angle $\theta$ remains constant. Equation (6.15) may be applied to any small element of length $\mathtt{d}z$ of the first (tapered) section and rearranged as:  

$$
\frac{\mathrm{d}P}{\mathrm{d}z}\!=\!\frac{12\eta W}{h^{2}}\left(\frac{1}{2}\!-\!\frac{Q}{W b h}\right)
$$  

and integrated between the limits $h=h_{1}$ at $z=0$ ,and $h=h_{2}$ at $z=Z_{1}$ rememberingthat $Q$ is constant and fora constant pitch screw $W$ and $^b$ are also constant. The detailed derivation in appendix B.3 yields the pressure rise in the first section $P_{1}$ given by:  

$$
P_{1}=\frac{6\eta W Z_{1}}{h_{1}h_{2}}\left(1-\frac{Q}{W b h_{2}}\cdot\frac{h_{1}+h_{2}}{h_{1}}\right)
$$  

Equation (6.20) may then be rearranged and applied to the parallel section (if any):  

$$
P_{2}=\frac{6\eta W Z_{2}}{h_{2}^{2}}\left(1-\frac{2Q}{W b h_{2}}\right)
$$  

and combined with equation (6.43), remembering that $Q_{1}=Q_{2}$ and $P=P_{1}+P_{2}$  

$$
P=\frac{6\eta W Z_{1}}{h_{1}h_{2}}\left(1-\frac{Q}{W b h_{2}}\cdot\frac{h_{1}+h_{2}}{h_{1}}\right)+\frac{6\eta W Z_{2}}{h_{2}^{2}}\left(1-\frac{2Q}{W b h_{2}}\right)
$$  

If $Q/W b h_{2}=1/2$ , then the second term in equation (6.45) is zero (no pressure rise in the parallel section) and since $h_{2}/h_{1}<1$ both equations (6.43) and (6.45) give $P_{1}$ positive. Since $h_{1}>h>h_{2}$ , the differential form of equation (6.42) shows that ${\bf d}P/{\bf d}z$ at all points in the first section is positive, though tending to zero as $h\rightarrow h_{2}$ . To complete the pressure profile it is necessary to examine the trend of the pressure gradient. Differentiating equation (6.42) gives:  

$$
\frac{\mathrm{d}^{2}P}{\mathrm{d}z^{2}}=-\left(\frac{-12\eta W}{h^{3}}+\frac{36\eta Q}{b h^{4}}\right)\left(\frac{h_{1}-h_{2}}{Z_{1}}\right)
$$  

A point of inflexion occurs when $\mathsf{d}^{2}P/\mathsf{d}z^{2}=0$ or:  

$$
\frac{Q}{W b h}\!=\!\frac{1}{3}
$$  

Thus the pressure profile for $Q/W b h_{2}=1/2$ is as shown in Fig. 6.11, but note that the point of inflexion is independent of the value of $Q/W b h_{2}$ and occurs at all values of the latter greater than $1/3$ . As die pressure is increased, the pressure gradient ${\bf d}P/{\bf d}z$ increases at each point along the length of the screw, and output $Q$ decreases, giving a corresponding decrease in $Q/W b h$ at each point. At high die pressures giving values of $Q/W b h_{2}$ less than $1/3$ , the pressure gradient increases continuously along the taper section so that the major portion of the pressure rise is contributed by the later, shallower portion of the screw. Since there is no step change in $h$ at the end of the taper, there is no change in $Q/W b h$ and ${\bf d}P/{\bf d}z$ , so that at all die pressures the pressure profile in the parallel section (if any) is a straight line tangential at that point to the curve in the taper section. If there is a parallel section of substantial length then at high die pressures this section will contribute the major portion of the pressure rise, in which case the output/pressure relation will be similar to that of a simple parallel screw of the same depth and slightly greater length than the parallel 'metering′ section, i.e. the first term in equation (6.45) can be neglected in favour of a small increase in $Z_{2}$ in the second term. If the die pressure is low so that $Q/W b h_{2}$ is greater than $_{1/2}$ , pressure will fall at the end of the taper section and in the parallel section, if present. Thus a maximum pressure will occur at some point within the taper at which $Q/W b h=1/2$ . This point, and that at which the point of infexion occurs $(Q/W b h=1/3)$ , will move back towards the feed end as die pressure is reduced and output increased; a greater proportion of the pressure is raised in the earlier portion of the taper, which becomes more significant in determining the output for a given die pressure. As with the stepped screw, maximum output occurs at zero die pressure, and since positive pressure is generated within the screw, this type also may operate satisfactorily with low or zero die pressure.  

![](images/a8ee53c615ad58e745e0d613e1e97dfe1f63a15813d118db040962ce7cfdf98d.jpg)  
Figure 6.11 Pressure profiles: taper and taper-parallel screw.  

An industrial example illustrates the higher pressures possible within a screw than at the die and the significance of the ratio $Q/W b h$ in understanding the conditions within the screw. A $200\,\mathrm{mm}\,(8\,\mathrm{in})$ diameter solid-fed extruder had a taper-parallel screw with pitch and diameter equal $(\phi=17^{\circ}36^{\prime})$ , total length 24 diameters and a metering section depth of $5.59\,\mathrm{mm}\,(0.22\,\mathrm{in})$ .At $60\,\mathrm{rpm}$ it gave an output of $1091\,\mathbf{kg}\,\mathbf{h}^{-1}(2400\,\mathbf{lb}/\mathbf{h})$ of LD polyethylene with a die pressure of only $13.8\,\mathbf{M}\mathbf{N}\mathbf{m}^{-2}$ $(20001\mathbf{b}/\mathrm{in}^{2})$ . Trouble was experienced with granulation due to the high melt temperature and the drive motor tended to be overloaded. With a melt density of approximately $760\,\mathbf{kg}\,\mathbf{m}^{-3}$ $(47.41\mathfrak{b}/\mathfrak{f t}^{3})$ ， $Q/W b h_{2}$ was calculated as 0.672 showing that pressure was falling in the parallel metering section; this only required knowledge of the screw dimensions, speed and output-see p. 137. When a pressure gauge was fitted half way along the metering section it registered $55.2\,\mathrm{MNm}^{-2}$ $(80001\mathsf{b}/\mathsf{i n}^{2})$ , indicating a pressure at the start of the metering section of $96.6\,\mathbf{MNm}^{-2}$ $(14\;000\,16/\mathrm{in}^{2})$ . As shown by Fig. 6.11 the maximum pressure would be even greater. The immediate remedy was to reduce speed, reducing shear heating and pressures (equation (6.44) and die equation) and increase barrel temperatures to reduce power input and pressures through reduction in viscosity (equations (8.9) and (6.44), respectively). A lower output, of course, resulted, but it was judged preferable to continue making good product at low rate, rather than make scrap at high rate, until a screw of different profile could be obtained!  

Some authors, e.g. Bernhardt (1959), have identified the value $Q/W b h=$ $1/3$ with some form of optimum design. Figure 6.11 shows that for tapered screws it represents neither the maximum output nor maximum pressure, only the position of the point of inflexion in the pressure curve and the maximum value of the pressure gradient. For a constant-depth screw, rearranging equation (6.20)in the form ofequation (6.33) and differentiating $P$ withrespect to $\pmb{h}$ ,treating $Z$ and $Q$ as constant, gives:  

$$
\frac{{\mathrm{d}}P}{{\mathrm{d}}h}\,{=}\,\frac{-12\eta W Z}{h^{3}}\,{+}\,\frac{36\eta Z Q}{b h^{4}}
$$  

and:  

$$
\frac{\mathrm{d}^{2}P}{\mathrm{d}h^{2}}\,{=}\,\frac{\,+36\eta W Z}{h^{4}}\,{-}\,\frac{144\eta Z Q}{b h^{5}}
$$  

but ${\sf d}P/{\sf d}h=0$ when $Q/W b h=1/3$ and then ${\bf d}^{2}P/{\bf d}h^{2}$ is negative, indicating a maximum value of $P$ . Thus the corresponding (constant) depth $h$ of screw will give the maximum pressure for given values of output and speed; as shown by comparing equations (B.32) and (B.39) with (6.33), this is approximately true for variable-depth screws at high back pressure. However, to the present author, this seems of doubtful value, since in practice the pressure required is determined by the type of die used and output is limited by considerations of energy, mixing and stability, as will be discussed later in Chapters 9 and 11.  

The foregoing shows the pressure profiles along several common types of screw and their changes with output and back pressure. These can be extended to other screw types, but increasingly complex output/pressure equations can better be solved by use of graphical representations.  

# 6.5 GRAPHICAL REPRESENTATION OFOUTPUT FOR SCREW/DIE COMBINATIONS, INCLUDING VENTING  

# 6.5.1 Graphical representation  

From equation (6.9)it is seen that the drag flow is proportional to $W$ and hence to screw speed $N$ (equation (6.11)). Equation (6.13) shows that the pressure gradient ${\bf d}P/{\bf d}z$ , and hence pressure, is independent of screw speed for a Newtonian fluid. Thus at constant pressure, output $Q$ is linear with $N$ (equation (6.20)) being the proportional drag fow minus a constant pressure flow of the form:  

$$
Q_{\mathrm{Tot}}=A N-\frac{B P}{\eta}
$$  

where:  

$$
A={\frac{\pi}{2}}\,D b h\cos\phi
$$  

(from equation (6.10)) and:  

$$
B={\frac{b h^{3}}{12Z}}
$$  

(from equation (6.20)). Thus output versus speed is represented in Fig. 6.12 by a series of parallel straight lines for various back pressures. Equation (6.50) shows that as temperature increases, causing a decrease in viscosity $\eta$ the pressureflow $Q_{\mathbf{P}}$ will increase and the total output decrease for a given speed, as shown by the dashed lines for constant pressure and increasing temperature. Of more practical interest is the variation of output with speed for the combination of extruder and a fixed die. From equation (3.22), the $Q/P$ relation for a die of fixed geometry is:  

$$
Q_{\mathrm{Die}}=\frac{K P}{\eta}
$$  

where:  

$$
K=\frac{\pi R^{4}}{8L}
$$  

![](images/4209c4f15a0a8c7fdac57ae2b4492c22b623ed86b05787093fd05f9dad557731.jpg)  
Figure 6.12 Total output vs speed.  

for a capillary of radius $R$ and length $L$ or:  

$$
K=\frac{T H^{3}}{12L}
$$  

for an “infinite’ slit of width $T$ and depth $H$ . But by continuity:  

$$
Q_{\mathrm{Tot}}=Q_{\mathrm{Die}}
$$  

Combining equations (6.53) and (6.56) and rearranging:  

$$
P=\frac{\eta Q_{\mathrm{Tot}}}{K}
$$  

and substituting in equation (6.50) and rearranging:  

$$
Q_{\mathrm{Tot}}\left(1+\frac{B}{K}\right)=A N
$$  

that is, as shown in Fig. 6.12, the total output and pressure are proportional to speed $N$  

$$
Q_{\mathrm{Tot}}\propto P_{\mathrm{Die}}\propto N
$$  

This is only approximate since in practice temperatures are also likely to change with speed (section 9.2). Pseudoplastic fluids are considered in section 6.7, but for convenience the effect on output versus speed is included here. Most important is that shear rates and hence viscosities in screw channel and die will be different (equations (6.50) and (6.53)) and therefore the bracketed term in equation (6.58) becomes $(1+B\eta_{\mathrm{Die}}/K\eta_{\mathrm{Screw}})$ . The ratio of these viscosities will depend on the shear rates in screw and die and on the values of the pseudoplasticity index $n$ at these shear rates. However, even if the separation of drag and pressure flows is still taken to be valid for a pseudoplastic fuid, equation (6.69), combined with equation (6.17), shows that shear rate in the screw, unlike that in the die, is not proportional to the pressure flow $Q_{\mathbf{P}}$ or pressure $P$ , so that the ratio of these shear rates, and hence of viscosities $\eta_{\mathrm{Die}}$ and $\eta_{\mathrm{Screw}}$ , will change with screw speed. This would be expected to lead to a slightly more than proportional increase in output with speed. In practice, due to the increasing specific mechanical power $E/Q$ (Fig. 8.13), temperatures tend to rise with increasing speed, which may reduce viscosity in the screw more than in the die if the temperature coefficient of viscosity is greater at shear rates in the screw than in the die. This is implied by the converging lines in Fig. 3.5, often found experimentally. It is frequently found that even with highly pseudoplastic polymers, output and speed are nearly linear until feed or melting restrictions become apparent (Chapter 7). At high pressures or with large machines where temperature control is difficult, the output/speed curve may droop, probably due to temperature effects on viscosity.  

![](images/dee0e7ff15ebc8292d0564a6b92f5c3c1f2d14e778dbd6e83f4e2f36c7aea039.jpg)  
Figure 6.13 Drag flow vs speed.  

Equations (6.20), (B.31), (B.37) and (B.38) indicate that for several common types of screw the drag flow is proportional to speed and independent of pressure. Thus in Fig. 6.13 the $Q/P$ diagram shows $Q_{\mathbf{D}}$ as a series of horizontal lines at distances above the origin proportional to speed $N$ . Figure 6.14 shows a similar effect of channel depth $h$ . drag flow at constant speed being proportional to channel depth. According to equation (6.20), the (negative) pressure flow $Q_{\mathbf{P}}$ is proportional to pressure $\pmb{P}$ and independent of speed $N$ , so Fig. 6.15 consists of Fig. 6.13 with a superimposed series of parallel straight lines for different speeds commencing from drag flow $Q_{\mathbf{D}}$ at zero pressure and decreasing linearly with pressure $P$ ; then $Q_{\mathrm{Tot}}=\,Q_{\mathbf{D}}-Q_{\mathbf{P}}$ (equation (6.15)) is represented by the ordinate. Equations (B.32), (B.39), and (B.42) show that for other types of screw output also varies linearly with pressure (but see sections 6.7 and 6.8). In Fig. 6.16, pressure flow $Q_{\mathbb{P}}$ is similarly superimposed on Fig. 6.14 with $Q_{\mathrm{Tot}}$ as the resulting ordinate, but since $Q_{\mathbb{P}}$ is proportional to $h^{3}$ , the slope of the $Q/P$ line increases rapidly with increase of channel depth. This diagram immediately explains  several  operational features of screws of different depths -as explained on p. 149, final channel depth is of more significance than ^compression ratio' $h_{1}/h_{2}$ and use of the latter term will be avoided as a common but misleading colloquialism. Firstly, for a given increase in pressure, the output of a deep screw will decrease much more than that of a shallow screw -- for this reason they are sometimes referred to as 'soft and \*hard' screws, respectively. Secondly, although the output of a deep screw will be greater than that of a shallow one at low pressures, at high pressures the reverse will be true. The maximum pressure achievable (at zero output) will also be less than that of a shallow screw. The effects of decreasing melt pumping section length $_{Z}$ will be similar to those of increasing depth $\pmb{h}$ though less dramatic since $Q_{\mathbf{P}}$ varies only linearly with $Z$ (equation (6.13)). Since $Q/W b h$ is proportional to $Q_{\mathrm{Tot}}$ , the vertical ordinate of Fig. 6.16 may also represent a linear scale of $Q/W b h$ for a given speed and channel depth, with a value of $_{1/2}$ at zero pressure, corresponding to drag flow. Values of $1/2<Q/W b h<1$ represent negative pressure changes by continuation of the output/pressure line to the left of the vertical axis-this will be used in considering two-stage screws, in appendix B.5. This output/pressure line is a graphical representation of equation (6.20) or (6.33) and must be satisfied for the screw in question; however, it gives no information on what values of output, and its corresponding pressure, will be experienced in combination with a die. The output/pressure relation for a die with a Newtonian isothermal fluid is given by equation (6.53), which is represented by a straight line through the origin. Equations (6.54) and (6.55) show that if the die is narrow and/or long, $K$ will be small and the slope small; if wide and/or short, the slope will be large as shown in Fig. 6.17, the slope representing $K/\eta$ . For a screw and die in steady operation, both the relations between output $Q$ and pressure $P$ must be satisfied, and the intersection of the screw and die lines represents the unique (real) solution of two simultaneous equations. Figure 6.18 shows that for a large die, a deep screw may give a substantially higher output and pressure (point $\pmb{A}$ ) than a shallow screw (point $\textbf{\emph{B}}$ ). However, with a small die the shallow screw (point $\b{D}$ ) may give a higher output than a deep one (point $^{c}$ )at the same speed; this may be overcome by increasing the speed of the latter, and the choice between screw designs, like that of back pressure, then becomes a matter of energy, mixing and stability (see Chapters 9 and 11). Modification to this diagram due to non-Newtonian and non-isothermal operation will be considered in sections 6.7 and 6.8. For more complex problems, continuity requires that for sections in series:  

![](images/141cbd2cead8ca7cd0b9f09491eb721a1bf196729bf70b26877646a0553444f6.jpg)  
Figure 6.14 Drag flow vs channel depth.  

![](images/76fcfd6940897bb53c38c73215542945ddaea0be429c4aef408abe31db31f082.jpg)  
Figure 6.15 Pressure and total flows vs speed.  

![](images/61d7057fdf2cc179cb0b605d14003a47c60cb25053e7d2a9cff3b470df98ddc7.jpg)  
Figure 6.16 Pressure and total fows vs channel depth.  

![](images/ab2ad39a4edb13a9224c1c49b8bb7e0f923873ac7e884a53148d4b7b66251a16.jpg)  
Figure 6.17 Die characteristics (Newtonian).  

$$
Q_{1}=Q_{2}=Q_{3},\;\;\mathrm{etc.}
$$  

and:  

$$
\mathrm{d}P_{1}+\mathrm{d}P_{2}+\mathrm{d}P_{3}+\dots=0
$$  

(including pressure drop through the die) where $\mathbf{d}P_{x}$ is the pressure change in section $_x$ . In the case of operation in parallel:  

$$
Q_{1}+Q_{2}+Q_{3}+\cdot\cdot=Q_{\mathrm{Tot}}
$$  

![](images/8142f2cd40bab3306cb931ff11ea0186be83011dadf24ffd9ad832fc92295ee8.jpg)  
Figure 6.18 Operating points of screw/die combinations.  

and:  

$$
{\bf d}P_{1}={\bf d}P_{2}={\bf d}P_{3},~~\mathrm{etc.}
$$  

Further, where screw sections are on a common shaft, speed $N$ is the same for each section, and where diameter $\boldsymbol{D}$ and helix angle $\phi$ are also constant, downchannel velocity $W$ and channel width $^b$ will be constant.  

# 6.5.2 Venting or vacuum extraction  

The use of this type of diagram is exemplified by considering venting or vacuum extraction, using the isothermal Newtonian approximation for simplicity. The purposes of venting are: (i) to remove air trapped in the feed section; (i) to remove water vapour on or in solid feed material; (i) to remove residual volatiles, e.g. monomer, diluent; and (iv) to remove degradation products produced during heating in the screw. This may assist in giving non-porous, steady, smooth-surfaced product and in reducing odour, die build-up and 'smoking', e.g. due to high temperatures used in paper-coating with LDPE.  

![](images/86457994985a8ecdd3581c79f42e5fbc92b3163e47adc3dcb7f96320751775cf.jpg)  

![](images/a0b54b26c6b70f4f85f1eb3dd1a6105b4492bb529200545780a12ee2ec7c27b0.jpg)  
Figure 6.20 Vent for vacuum extraction.  

Trapped air, and to a partial extent purposes (i) and (i), can also be achieved by vacuum feeding (Chapter 7); purpose (iv) can obviously only be achieved after melting.  

Several methods are used of which the commonest is probably a decompression section in the screw with a vent in the barrel over it (Fig. 6.19). All the polymer melt passes over the vent, which is therefore liable to blockage; various shapes, including removable inserts, have been used to reduce blocking of the vent and assist in clearing material forced into the vent, such as that shown in Fig. 6.20 where the vent port is arranged tangentially above the downgoingside of the screw,and elongated toincrease the area for vapour release, and the trailing edge is well chamfered to assist in reentrainment (Chapter 7). Since the principle is that after melting in the first section of the screw, the pressure is reduced to zero under the vent, a second shallow section is usually necessary to raise the requisite pressure before the die. This may be satisfactory for one set of operating conditions, though requiring careful prediction in the design of the screw, but is quite inflexible, since an increase in die pressure is liable to cause vent blockage. Analysing the output/pressure relations, speed is the same for both sections and while the vent is unblocked the first section is operating against zero back pressure so that its output is independent of die pressure. By continuity, if the vent is to remain unblocked, $Q_{2}\geq Q_{1}$ ,SO $h_{2}$ must be greater than $h_{1}$ .As the die pressure $P_{2}$ is increased, $Q_{2}$ will decrease until at $P_{2}>P$ (Fig. 6.21) it is less than $Q_{1}$ ， when the vent will block since the second section is not removing material from the vent region as fast as the first section is supplying it. To avoid this, $h_{2}$ is often designed considerably greater than $h_{1}$ , which may allow a slightly higher die pressure $\pmb{P}$ but, as Fig. 6.16 shows, leads to a steeper gradient of ${\bf d}Q/{\bf d}P$ i.e. output falls more for a given increase in pressure and therefore this design is even more sensitive to changes in die pressure. To permit vapour release, the screw channel at the vent must be only partially filled; if the second section is tapered, it will fill at some point depending on the die pressure. If the die pressure is increased, the same output can be maintained if the channel is filled further back (Fig. 6.22), increasing the effective length, untileventually it fills at the vent, causing blockage. However, as will be seen in section 6.6, the pumping rate of a partially filled screw is very sensitive to the degree of filling, and surging is likely to result in otherwise satisfactory conditions; this is aggravated by increasing the depth of the second section $h_{2}$ beyond the minimum.  

![](images/3b20f087cd641219695281e48079db876a2bb8650d0e78cf068f1d9559ae3f24.jpg)  
Figure 6.21 Effect of die pressure on venting.  

![](images/e63262dafb126daddd02c6adbf4c16798a45a17ad14f2cbd5a39ed79f9476534.jpg)  
Figure 6.22 Effect of die pressure on filling position.  

![](images/0d55a55c3631d46eafa8b69601642b69630f1867a58135c8b21918bd99381925.jpg)  
Figure 6.23 Valved bypass venting system (Bone-Cravens patent).  

![](images/7d5b15c4bf77424cc2aaaf4b209eb5ffded9806422d243545aaab75c763c524a.jpg)  
Figure 6.24 Valve closing vs die pressure $P_{2}$ to avoid vent blocking.  

Another method of venting with a similar screw is to make use of the partial filling to avoid the polymer melt passing directly over the vent by placing the latter in the screw itself just behind a flight (Bernhardt, 1956), where filling is normally last to occur. The vent is then taken out through a hollow screw to a rotary joint at the drive end. The output/pressure characteristics are similar to the preceding method, but the area of the vent is very restricted, it is difficult to incorporate with screw heating or cooling, and if it becomes blocked is inaccessible for manual clearing. Since the first section is operating against zero back pressure, the last part of this section is acting as a resistance to raise pressure and promote melting and mixing in the earlier parts; it has been proposed to replace this with a restriction in the form of a short annulus, e.g. a 'smearhead', permitting a deeper first section with probably a higher output and/or more complete mixing. However, the output of the first section is still independent of die pressure; limitation of the latter and/or surging are still probable.  

If this restriction is carried to the limit, with a close clearance and reversepitch groove for sealing, the flow may be diverted through a bypass channel in the barreland returned to the screw downstream ofthe vent position. In this way the melt does not pass over the vent and, in the event of accidental blockage, the second section of the screw will tend to pump the vent clear. A refinement of this system is to incorporate an adjustable valve in the bypass (Grant, 1961) so that the back pressure $P_{1}$ on the first screw section can be varied to compensate for changes in die pressure $P_{2}$ (Fig. 6.23). This, in general, will permit higher values of die pressure without vent blocking, but more importantly enables the depths of the first and second screw sections to be more nearly equal and so reduce the risk of surging. Operation with a given screw may be summarized by a diagram of $\scriptstyle P_{1}$ against $P_{2}$ (Fig. 6.24); a pressure gauge upstream of the valve will assist the operator. The author has seen the vent blocked by increasing $P_{2}$ and subsequently cleared by increasing $P_{1}$ accordingly. This system has an additional advantage of a large melt surface for release of volatiles depending on the filling point of the second section. Actual experience has shown two limitations: (i) thermal degradation due to long residence time of polymer in the seal or vent regions may contaminate the product; (i) although adjustment of the valve will avoid vent blocking, the increased back pressure on the first screw section will alter the work input and melt temperature. This is qualitatively the same as in a simple unvented screw but made more critical by the understandable tendency to try to accommodate venting within the length ofa simple screw,thus reducing theeffective length for melting and mixing, butexpecting similar performancein terms of output, melt temperature, stability, etc. The present author believes it would be more correct to treat the vent and second screw section as an addition to the length of the simple screw and accept a compromise between output and the additionalshear history imposed on the polymer by theextra length. Withinthe-barrel systems may remove up to about $5\%$ by mass of water vapour -- multiple extract points have been used to remove approximately $15\%$ of a volatile monomer down to much less than $1\%$ residual content.  

A more radical system (Fisher, 1976, p. 83) is the use of two distinct extruders with a venting vessel between the first solid-fed machine which melts and pumps the polymer to the vessel, and a second melt-fed machine pumping the devolatilized polymer to the die. The vessel must be heated and may have a stirrer and/or vacuum applied to assist in volatile removal. It can have a large polymer surface and long residence time for separation, and it is claimed that the second machine is surge-free, though this depends on satisfactory feeding of the melt to it. The two extruders may run at different speeds and even be of different diameters; control of relative outputs does not need to be refined because of the large capacity of the vessel. Although the equipment is cumbersome, and the long residence time may give degradation of heatsensitive polymers, it appears suitable for removal of large proportions of water vapour and other volatiles.  

In appendix B.5 further examples of the use of $Q{\scriptscriptstyle-}P$ diagrams are given.  

# 6.6 OUTPUT CORRECTIONS  

The ten assumptions in section 6.2 permit derivation of fow rate and mechanical power input in terms of simple analytic equations, from which the trends caused by changes in operating conditions may clearly be seen. Further, numerical values can be obtained with the aid of a pocket calculator.  

Of these assumptions, nos 1, 6, 7, 8 and 10 are treated in sections 11.2, 6.3, 6.7, 6.8, and 6.4 respectively, and gravity (assumption 9) is clearly negligible with high viscosity melts. Apart from external causes such as feed variations, inhomogeneities may arise within the extruder, for instance by selective feeding (p. 271) or selective melting (p. 282). Although partly-melted polymer may behave as a fuid and generate pressure, appropriate values of viscosity and heat content must be used.  

If the polymer does not adhere to the barrel and screw surfaces, the flow becomes indeterminate. If low viscosity occurs near the barrel, e.g. due to excessive heating or separation of low molecular weight material (monomer, lubricant, etc.), the drag fow will be decreased. If conditions aproaching \*slip' occur at the screw surface, drag fow may actually be increased, but the pressure fow will also be distorted. Assumption 3 neglected the drag due to adherence of the polymer to the sides of the flight; the drag flow is not truly onedimensional and the mean drag velocity is less than $W/2$ (equation (6.9)). Similarly, the pressure flow is not completely represented by fow through an infinite’ slit. McKelvey (1962, p. 236) has presented graphs of correction factors for drag and pressure fow for various ratios $b/h$ of channel width to depth. These show that for $b/h=10$ , which is typical for extruders for plastics, $K_{\mathrm{D}}=0.93$ and $K_{\mathrm{P}}=0.94$ , and these vary only slowly with $b/h$ so may be neglected in estimating changes due to operating conditions, though not in design. Neglect of these corrections will cause approximately $7\%$ overestimate in the calculated fow rate and corresponding underestimate in the value of $Q/W b h$ based on observed flow rate, so they are significant in deductions made from the value of $Q/W b h$ . These corrections will be greater than the above in the deep channels often associated with screws for extruding rubbers.  

The main effect of assuming a shallow channel and neglecting curvature, since inertia terms are negligible, is that the mean channel velocities are overestimated by equations (6.9) and (6.10)-the latter would better be represented by:  

$$
Q_{\mathrm{D}}={\frac{\pi}{2}}\left(D-h\right)N b h\cos{\phi}
$$  

The error for a diameter/depth ratio $D/h=10$ is $+11\%$ , but the approximation is convenient, especially for tapered screws, where $(D-h)$ wouldvary along the length. A smaller error arises because the areas, and therefore the stresses, at the barrel wall and the screw root are unequal, so that drag fow shear rate (velocity gradient) is not constant and the velocity distribution shown in Fig. 6.3 should be similar to that in Fig. 6.6(e) - the parabolic velocity distribution (Fig. 6.5) due to pressure fow will similarly be distorted with a maximum nearer the screw root.  

A major uncertainty which directly affects the output/pressure characteristic is the effective melt length Z. Experiments by Weeks and Allen (1962) have shown that the point of initial pressure rise in a solid-fed extruder can be determined quite reliably by plotting pressure measurements at a series of points along the melt pumping section and extrapolating to zero pressure. The same researchers measured melt temperature by allowing polymer to flow out of the barrel at various points and over thermocouples. This of course gave time-averaged readings, but in the region of the \*gel point' may have given high readings, since any solid particles in the fow could not pass through the relatively narrow passage surrounding the thermocouple. A recalculation by the present author from the measured final temperature and total output, together with the calculated power input in the length from the point of initial pressure rise, gave the enthalpy and mean temperature at this point. For the high-compression screw this indicated a temperature between $105^{\circ}\mathbf{C}$ and $110^{\circ}\mathbf{C}$ for LDPE in the conditions of the experiment, compared with the nominal crystalline melting point of approximately $117^{\circ}\mathbf{C}$ This suggests that in this case the point of initial pressure rise was a good indication of the ^gel point' since partly-solid particles in suspension in a molten matrix might have an average temperature below the nominal melting temperature, but would behave as a fuid and be capable of generating hydrodynamic pressure. Experiments made with thermocouples attached to the screw and immersed in the channel flow have been reported by Marshall, Klein and Uhl (1965) and Barnett et al. (1966). Diagrams of temperature against position along the screw reproduced from these authors by Tadmor and Klein (1970) show: (i) the existence and nature of time-fluctuations of temperature at a point; (i) the variation in temperature across the channel width; (i) the tendency for fluctuations and variations to increase with screw speed; and (iv) the movement of the region of fuctuations towards the die with increase of speed. The implications for the melting process (Chapter 7) and homogeneity at the die (section 11.1) will be considered later, but they demonstrate that simple measurements of temperature are unreliable in determining the point at which pressure begins to rise. Practical experience confirms the findings of Weeks and Allen (1962) that this point moves back, i.e. towards the feed end, with increasing pressure. Calculations based on the Tadmor melting model reported in Chapter 7 (Figs 7.23 and 7.31(b)) predict substantial pressure rise within the melting section, giving a smaller pressure gradient ${\bf d}P/{\bf d}z$ and greater output $Q$ in the melt pumping section for a given die pressure. As discussed on p. 275, this effect is likely to be small, except with deep screws and high die pressures, so that output based on length $Z$ from the point where the channel is effectively filled with melt should not be unduly conservative. The Tadmor melting model (Chapter 7) predicts the position at which melting of the solid bed should be complete, and this seems the best basis for effective melt length $Z$ until theory or experiment can predict the point at which the solid bed will break up.  

![](images/da543f764e1069ada8884873efae9dd7cb448dd1276e9e448863dde301dac29b.jpg)  
Figure 6.25 Melt cross-section of partially filled channels.  

The pumping rate of partially filled screws has been mentioned in connection with pressure profiles (p. 145) and venting (p. 162); various situations are shown diagrammatically in Fig. 6.25. If the channel is filled to a very small extent as in Fig.6.25(a),the melt willform a thin film overthe screwsurface and rotate without touching the barrel and thus without any forces tending tomove it along the screw. Any material which adheres to the barrel or is trapped in the flight clearance will tend to be collected on the leading face of the screw flight (Fig. 6.25(b)) by the transverse movement represented by velocity component $U$ (equation (6.5)). The material represented by the shaded area will be subjected to a shear force at the barrel, opposed by an equilibrium force on the much larger surface in contact with the screw; the shear stress and hence shear rate at the barrel will thus be much higher than at the screw, resulting in a velocity gradient as in Fig. 6.25(f). The drag flow will be given by a modification of equation (6.8):  

$$
Q_{\mathbf{D}}=\int_{0}^{h}w x\,\mathbf{d}y
$$
