Repository: lybhb8/Extruder-Principles-and-Operation

是由**M. J. Stevens**与**J. A. Covas**共同编著，第一版 1985，1995 年第二版。

本书中文版以**1995 年第二版**英文版为摹本，结合国内现代塑料挤出行业的技术规范实现的中文翻译。在这一过程中，运用了**DeepL**（早期以网页版复制粘贴为主，2026 年初开放国内 API 后转为接口批量调用）与**谷歌翻译**等 AI 工具，难免会有专业术语不当之处，请多谅解。

本书以理论和经验为基础，帮助生产者使设备获得最佳性能，并认识到设备的局限性，并满怀信心地面对新问题。数学方法仅限于阐明无法用语言表达的效果；如果不使用数学方法，至少应有定性的理解。近似理论并不能满足纯粹主义者的要求，但在作者看来，这并不重要，重要的是清晰地表达聚合物加工的内在机理。

国内在塑料挤出领域这方面书籍有很多，但本书本着实用的目的，在理论和实践的结合方面有着自有的阐述方式方法，希望能帮助读者尽快解决生产中遇到的实际问题。

本书也可以作为大中专院校**高分子材料加工机械**专业的辅助教材使用。

# 开源

本书中文版（Extruder-Principles-and-Operation项目）以[GPL-3.0 license](/LICENSE)协议开源。

File: docs/source/7.md (part 2 of 3)
# Solids conveying and melting in single-screw extruders
where  $D$  is the aperture diameter,  $d_{\mathrm{p}}$  is the diameter of the grains and  $k$  is a particle shape constant, with an average value of 1.4. Considering a conical hopper with a  $6\mathrm{cm}$  opening, containing pellets approximately  $3\mathrm{mm}$  in diameter and a material with a bulk density of  $600\mathrm{kg}\mathrm{m}^{-3}$ , the mass flow rate is predicted to reach  $3000\mathrm{kg}\mathrm{h}^{-1}$ . This is more than one order of magnitude above the expected throughput of a conventional extruder having the same feed port geometry. Thus, the pressure profile of the solids in the hopper of an extruder is probably more adequately described assuming static conditions, whereas for designing purposes discharge conditions should be considered (in order to account for the significant overpressures developed). There is now a more significant dependence of the base pressure on the loading conditions.

A century ago, Janssen (1895) considered the equilibrium forces acting on a small material slice contained in a vertical cylindrical column of solids, and predicted the vertical pressure profile:

$$
P _ {\mathrm {v}} = \rho g D \left\{1 - \exp \left[ - (K f D / 4) h \right] \right\} / 4 f K \tag {7.24}
$$

where  $\rho$  represents the material bulk density,  $g$  acceleration due to gravity,  $f$  the coefficient of wall friction,  $D$  the hopper diameter,  $h$  the depth from the top surface and  $K$  the ratio of lateral to normal pressure in the vessel. The weight of the solids is largely sustained by the lateral walls. Whereas at the top of the solids ( $h = 0$ )  $P_{\mathrm{v}}$  matches the hydrostatic pressure,  $h \to \infty$  produces a maximum value:

$$
P _ {\mathrm {v}} (\max) = \rho g D / 4 f \tag {7.25}
$$

Thus, unlike a column of liquids where the hydrostatic pressure at the bottom increases linearly with the height, in a column of solids the bulk pressure increases exponentially until an asymptotic value is reached. The location of this critical height depends both on the geometry and on the material properties. For practical purposes, the critical height corresponds to the minimum level of solids to be preserved in the hopper, if variations in the pressure in the initial turns of the screw are to be avoided. For the convergent region (static conditions), Walker (1966) postulated the inexistence of shear stresses on vertical planes and assumed that the vertical pressure at any level is equivalent to the hydrostatic pressure due to the amount of material above it. The resulting linear vertical pressure distribution is computed from:

$$
P _ {\mathrm {v}} = \rho g \left[ \left(P _ {\mathrm {v o}} / \rho g\right) + h \right] \tag {7.26}
$$

$P_{\mathrm{vo}}$  expresses the pressure at the top of the convergence and  $h$  the height considered. As seen in Fig. 7.19, which shows the influence of the loading level on the vertical pressure profile in a conicylindrical hopper, there is now a significant dependence of the base pressure on the height of solids. The figure also compares the static and dynamic vertical pressure profiles for three loading levels. While during open discharge the dynamic analyses predict a

![image](https://cdn-mineru.openxlab.org.cn/result/2026-01-28/55a04163-4490-4315-88e0-64892f537abb/50beab759b8fffbbd1486d1be6f0c8ec44b9b0da80fce5012f2f243a71c95c6d.jpg)



Figure 7.19 Computed vertical pressure profiles during loading and open discharge of a conicylindrical hopper.


![image](https://cdn-mineru.openxlab.org.cn/result/2026-01-28/55a04163-4490-4315-88e0-64892f537abb/48fb24a4ce1d729221b5794f271d45f74759df6e584ebeac51132409ebc2d1ca.jpg)



Figure 7.20 Effect of the pressure at the bottom of the hopper on the development of the axial pressure profile in an extruder coupled to a die.


variation in the base pressure between 0.4 and  $1.5\mathrm{kPa}$ , when static conditions are assumed, the predicted pressures will vary in the range  $0.6 - 3.2\mathrm{kPa}$ . Figure 7.20 exhibits the predicted influence of the hopper loading level on the performance of the extruder and die already taken as a case history. Three axial pressure profiles, corresponding to three different pressures at the bottom of the hopper, are represented, together with the mass throughput. Since pressures rise to megapascals, while the differences in loading levels amount to kilopascals, the deviation between the curves is hardly noticeable, and has a tendency to attenuate towards the die exit. Nevertheless, when the initial pressure  $(P_{1})$  varies from 0 to  $10\mathrm{kPa}$ , the output increases around  $1.8\%$ . This effect is comparable to that of the mechanical gap during melt conveying, which was discussed in the previous chapter.

# The delay zone

When, due to the combined effects of the heat conducted and generated, the solid near the barrel wall reaches its melting point, a thin melt film is formed. From this location onwards, the solids conveying mechanism, based on the differences in friction forces acting at the solid interfaces, is replaced by another using drag flow, the role of friction now being played by the polymer viscosity. The delay zone evolves until the conditions for initiating the fusion mechanism are created. In principle, it would be anticipated that it progresses until the melted film thickness equals the mechanical gap between the flight of the screw and the inner barrel wall. Then, as the throughput capacity of the gap became lower than the amount of leakage flow of melted material, a melt pool would form near the pushing flight of the screw. In practice, however, it has been observed that the melt pool only grows when the film thickness reaches 5-7 times the value of the gap. This behaviour can result from several possible causes (Agassant, Aynes and Sergent, 1986):

1. The backward film flow drags the solid plug against the pushing flight of the screw, thus making the process initiation difficult.

2. The melt pool can only appear when the solid bed deforms, i.e. when the local pressure is larger than the bed yield stress. The maximum pressure drop in the gap, in the cross-channel direction, occurs when the film thickness reaches three times the mechanical gap. It has been shown (Kacir and Tadmor, 1972; Agassant, Avenas and Sergent, 1986) that, for an isothermal Newtonian melt, the cross-channel pressure is given by:

$$
\Delta P = \frac {6 \eta V _ {\mathrm {b}}}{\sin \phi_ {\mathrm {b}}} \frac {\delta_ {\mathrm {f}} - \delta}{\frac {\delta^ {3}}{t} + \frac {\delta_ {\mathrm {f}} ^ {3}}{b}} \tag {7.27}
$$

where  $\eta$  is the polymer viscosity, and  $\delta_{\mathrm{f}}$  and  $\delta$  the thicknesses of the film and of the gap, respectively. The pressure increases with increasing difference between  $\delta_{\mathrm{f}}$  and  $\delta$ , passing through a maximum when the film thickness equals 1.5 times the flight clearance. If non-Newtonian and non-isothermal effects are taken into account, the maximum is now attained when  $\delta_{\mathrm{f}}$  is about 2.5–3 times the flight clearance, as mentioned above. If the gap is sufficiently high, the stresses created will be lower than the material's yield stress. In this case the Tadmor melting mechanism will not occur, or will develop very slowly. Instead, a mechanism similar to Dekker's may evolve.

3. The melted material can eventually penetrate within the intergranular spaces, the film growing in thickness at a lower pace.

The growth in the film thickness is directly dependent upon the relative contribution of heat conducted and generated. While the heat transfer mechanism is similar to that taking place in the melting zone, in the delay zone any newly melted material accumulates in the film, increasing its

thickness, instead of being scraped by the screw and deposited in the melt pool. However, the model does not hold for the initial stages of film formation, where the problem of melting solid polymer particles has to be solved. Several authors have studied the melting of a granular solid bed (Pearson, 1976; Kuo and Chung, 1989), albeit assuming the initial presence of a thin melt film. Kacir and Tadmor (1972) tackled the problem assuming spherical polymer particles and melt penetration in the gaps no deeper than half the particle diameter. The results showed that only  $5\%$  of the delay zone should be treated by this model.

It is not easy to predict the location of the transition from the delay to the adjacent melting zone. The two most popular criteria for determining the length of the delay zone are: to compute the length of the channel needed to develop a film of material with about 5.6 times the thickness of the mechanical gap, which was found experimentally to be the average film thickness at the end of the delay zone (Kacir and Tadmor, 1972); and to adopt empirical correlations based upon the results of visualization experiments using different thermoplastics. Figure 7.21 shows a relationship between the length of the delay zone and the rate of fusion, expressed by a dimensionless melt parameter  $\psi$  (Tadmor and Klein, 1970).

In this zone, pressure initially develops due to viscous drag on the barrel and friction on the screw. Thus, not only does equation (7.6) remain valid, but also in the force balance on the solid plug shown in Fig. 7.11 one simply has to replace the frictional force  $F_{1}$  (equation (7.7) with a viscous drag force given by:

$$
F _ {1} = \tau b _ {\mathrm {b}} \mathrm {d} z _ {\mathrm {b}}, \tag {7.28}
$$

where  $\tau$  is the shear stress. The average shear rate in the film is:

$$
\dot {\gamma} = \frac {V _ {\mathrm {b}} \sin \phi_ {\mathrm {b}}}{\delta_ {\mathrm {f}} \sin (\phi_ {\mathrm {b}} + \theta)} \tag {7.29}
$$

![image](https://cdn-mineru.openxlab.org.cn/result/2026-01-28/55a04163-4490-4315-88e0-64892f537abb/545530b83299877f101760e83b826a70162aba07a09aa86a96c1c70d437ee3a4.jpg)



Figure 7.21 Length of the delay zone, in terms of a melting parameter  $\psi$  (adapted from Tadmor and Klein, 1970).


The resulting pressure rise is (Kacir and Tadmor, 1972):

$$
\begin{array}{l} P _ {3} = \frac {\tau b _ {\mathrm {b}} (\cos \theta - K \sin \theta)}{A _ {3} K - B _ {3}} \left[ 1 - \exp \left(\frac {B _ {3} - A _ {3} K}{A _ {2} K + B _ {2}} Z _ {\mathrm {b}}\right) \right] \\ + P _ {2} \exp \left(\frac {B _ {3} - A _ {3} K}{A _ {2} K + B _ {2}} Z _ {\mathrm {b}}\right) \tag {7.30} \\ \end{array}
$$

where  $A$  and  $B$  are, as before (see equation (7.17)), constants depending on the system geometry, on the friction coefficients and on the solids conveying angle. The driving force  $F_{1}$  is high in the preliminary stages of the process, because significant shear stresses are generated by the small film thicknesses (see equation (7.29)). As the film grows in thickness, the shear rate decreases and  $F_{1}$  declines. Thus, it is possible to observe a pressure rise at the beginning of the delay zone, followed by a drop. The situation may be more complicated because, although the majority of melting occurs near the inner barrel wall, the friction coefficients at the other solid bed surfaces may also induce the melting of the material. This condition is analogous to that assumed by Chung (1970) who studied the conveying mechanism of the solid plug surrounded by a film of melted material. Although equation (7.6) still holds, when the thickness of the various interfacial films is identical and the material follows the power law, a linear pressure rise along the channel is predicted.

# Grooved feed bushes

As shown previously (and illustrated in Fig. 7.12), the efficiency and stability of solids conveying increases with an increasing difference between the coefficients of friction between polymer and barrel and between polymer and screw. Figure 7.18 extended this concept to plasticating extrusion, demonstrating, for a case study, that the effective process throughput improves as the ratio  $f_{\mathrm{b}} / f_{\mathrm{s}}$  increases. One practical way of ensuring this mode of operation consists in a dramatic increase in the inner barrel wall surface roughness via the machining of either axial or helicoidal grooves. This solution was initially proposed and tested in Germany in the early 1970s, for processing high molecular weight HDPE, and has become popular throughout Europe. Machines with a grooved feed bush are often claimed to be positive pumping devices, with the output directly proportional to the material density and screw speed, and independent of the die resistance (however, despite this positive feeding and early good pressure generation, the screw still has to melt and adequately homogenize the material which, in itself, often limits the rate of material that can be fed).

Practical experience has proved that the number and geometry of the grooves depends on the screw diameter, on the nature of the polymer being processed and on the type of feedstock. Usually, the number of grooves increases with the screw diameter and upon processing softer plastics. The total

number of grooves is usually between  $D / 10$  and  $D / 5$ . Frequently, the grooves have a rectangular cross-section, their depth decreasing linearly, from a maximum below the hopper opening, through a length of  $2D$  to  $4D$ . Lower angles of taper compress the material less, thus inducing lower shear stresses. Although the main purpose of the grooves is to increase the equivalent frictional coefficient, their considerable dimensions relative to the channel depth and pellet size often modify the conventional flow of solids. Grünschloss (1990) observed the flow of powders in a tapered feed bush using a video technique, and concluded that in axial grooves there is a considerable velocity of solids both along and across the slots, whereas in the helicoidal solution the material moves along the small channels, thus improving self-cleaning. The velocity fields affect the pressure generation mechanism and make the mathematical treatment of this zone quite complex. Also, they probably justify the relatively modest increase in the performance of grooved feed extruders when processing powders.

Machining grooves in the barrel significantly alters the characteristics of an extruder and requires several modifications to its design and construction.

- A capacity for cooling the grooved bush, and existence of a thermal barrier in the remaining length of the barrel. It is necessary to avoid the premature melting of the material due to the intense heat created by the high friction forces (the rate of heat generation at the barrel wall is given in equation (7.20), and is proportional to the pressure generated and to  $f_{\mathrm{b}}$ ). The energy lost through the cooling channels may reach 15–40% of the mechanical power input, depending on the materials being processed. However, the 'specific power consumption' (i.e. the energy consumption per unit of extruded product) may be lower than in conventional machines, as the increase in energy required is more than compensated by the increased transport capability (Rauwendaal, 1990). Based on the fact that the friction coefficients of plastics generally increase with increasing temperature, Menges, Feistkorn and Fischbach (1984) postulated that the grooved bush must not cool the solids too fast, but should only prevent the formation of a melt film. Using a temperature-controlled grooved bush (with the water kept at  $70^{\circ}\mathrm{C}$ ), they observed higher melt throughputs and claimed an increase in the efficiency from 45% to 80%. Figure 7.22 complements the information presented in Fig. 7.18 and illustrates how controlling the temperature of the initial barrel section influences the plasticating process. The overall effect of the grooves was simulated by considering a relatively high value of  $f_{\mathrm{b}}$ , which was taken as 4.5 times higher than friction at the screw surfaces. When a conventional barrel temperature profile is selected (see the barrel temperature profile in Fig. 7.18), increasing friction at the barrel wall augments the mass throughput from 44.6 to  $51.1\mathrm{kg}\mathrm{h}^{-1}$ . If the barrel temperature is kept at  $70^{\circ}\mathrm{C}$  for  $0.18\mathrm{m}$  (equivalent to  $3D$ ), the corresponding lengthening of the

![image](https://cdn-mineru.openxlab.org.cn/result/2026-01-28/55a04163-4490-4315-88e0-64892f537abb/d54cb550b636eaf04db132f16d2fc22dd0665a1c7f8516913bcdd30bc7d8a1da.jpg)



Figure 7.22 How controlling the temperature of the initial barrel section influences the axial pressure profile and mass throughput of the process. Two different friction coefficients at the inner barrel wall were selected.


solids conveying zone (from 0.090 to  $0.096\mathrm{m}$ ), and the simultaneous exponential growth in pressure, promotes the output. In particular, for high-friction barrel walls, the output rises from 51.1 to  $64.5\mathrm{kg}\mathrm{h}^{-1}$ . Pressures reaching  $100\mathrm{MPa}$  are predicted, and are often observed in practice.

- Use of stronger materials for screws and barrels. Increasing friction near the barrel wall promotes wear and produces a significant early pressure development that can reach  $100 - 300\mathrm{MPa}$ . Thus, not only does the length of the grooves have to be kept short (usually less than  $5D$ ), but also the materials used for construction have to be strong and wear resistant.

- Motor with increased power. As equation (7.21) indicates, increasing  $f_{\mathrm{b}}$  requires a bigger torque at the same screw speed.

- Screws with lower compression ratios. With the aim of maintaining the pressures within reasonable limits, screws with a low compression ratio are usually adopted. But, since higher throughputs imply smaller residence times in the extruder, greater melting efficiency is required. This has resulted in the development of complex screw profiles, fitted with shearing and mixing sections or rings.

The loss of versatility of the extruder caused by the need to modify the screw, the enhanced wear possibilities, the increase in machine cost and greater quality concerns (there is a possibility of melting being overrun by the additional output of solids), have led some authors to conclude that the use of a grooved feed section is not usually justifiable, as good characteristics are usually obtainable with a properly sized extruder, working with a good screw (Steward, 1989). However, continued improvements in the theoretical

understanding and in the technology of grooved feed extruders have resulted in their extensive use in blow moulding, film blowing and pipe and profile extrusion. The higher machine costs and other disadvantages are felt to be of secondary importance compared with the benefits exhibited upon processing.

As seen above, the mathematical treatment of the effect of the grooves is complex (for a list of references on previous theoretical work, see Potente, 1985). Potente (1985) introduced simple approximate solutions to calculate the equivalent coefficient of friction,  $f_{\mathrm{bg}}$ , the friction coefficient at the barrel wall resulting from the effect of the geometry of the grooves. The following equation provided good agreement with the experimental data:

$$
f _ {\mathrm {b g}} = f _ {\mathrm {b}} + \left(f ^ {*} - f _ {\mathrm {b}}\right) \frac {b _ {\mathrm {g}} N _ {\mathrm {g}}}{\pi D} \left\{1 - \exp \left[ - 5 \left(\frac {h _ {\mathrm {g}} N _ {\mathrm {g}}}{b _ {\mathrm {g}}}\right) ^ {0. 9} \right] \right\} \tag {7.31}
$$

where  $f^{*}$  is the internal friction coefficient,  $b_{\mathrm{g}}$  groove width,  $N_{\mathrm{g}}$  the number of grooves and  $h_{\mathrm{g}}$  the maximum groove depth.

It is also possible to take into account the differences in the groove base and barrel surface roughnesses. The advantages of helicoidal grooves have been quantitatively explained by Rauwendaal (1990). The optimum helix angle increases with increasing screw helix angle and decreasing groove depth.

# 7.3.2 Melting

The model developed by Tadmor and Klein (1970) provides the means to understand and describe the Maddock melting mechanism developed in single-screw extruders with reasonable mathematical complexity. The resulting analytical equations can readily be used to study the effect of the system geometry, of the operating conditions, or of the thermophysical properties of the polymer on the melting rate. The model is quite popular in the literature and is frequently used in extrusion software packages. It will also be adopted in this section, providing coherent physical boundary conditions with the adjacent functional zones.

Consider Fig. 7.23, which represents a section of the screw channel during the development of the Tadmor melting mechanism (the figure corresponds essentially to one of the cuts considered in Fig. 7.3 and is a schematization of the cross-section depicted in Fig. 7.2). As before, a rectangular coordinate system was adopted, and the barrel was taken as an infinite plate sliding at constant velocity  $V_{\mathrm{b}}$  in a direction making an angle  $\phi$  with the downchannel direction,  $z$ . Both the solid bed and the melt pool have rectangular cross-sections, the melt pool encompassing the height of the channel, whereas a thin melt film, with thickness  $\delta_{\mathrm{f}}$ , separates the solid bed from the inner barrel wall. While the barrel is kept at  $T_{\mathrm{b}}$ , the solid bed/melt film interface is at the polymer melt temperature,  $T_{\mathrm{m}}$ . At any particular location, the solid occupies a width  $X$ , which is obviously smaller than the channel width,  $b$ . The plug moves at

![image](https://cdn-mineru.openxlab.org.cn/result/2026-01-28/55a04163-4490-4315-88e0-64892f537abb/1ff2bde98be9813c86f197bbf27c509193c739d91fa65fa3ac91b9e921f30017.jpg)



Figure 7.23 Idealized cross-section of the channel during melting.


constant downchannel velocity  $V_{\mathrm{pz}}$  and has also a component in the  $yy$  direction,  $V_{\mathrm{py}}$ , which, as seen in section 7.2, corresponds to the process melting rate. Thus, fusion of the solids takes place at the top surface of the plug, the resulting film of freshly melted material being dragged in the  $xx$  direction towards the melt pool. The melting mechanism is initiated when  $X = b$  and will be completed when  $X = 0$ . It is important to know the progression of melting along the screw and to determine the length of the channel, usually denoted by  $z_{\mathrm{t}}$ , occupied in melting the material, since it establishes the remaining portion of the screw available for the subsequent melt pumping and mixing stages. The following conditions are assumed:

- The channel is rectangular, with width  $b$  and depth  $h$ , and runs full of polymer. The influence of the gap in terms of the melting progression and output is considered to be negligible.

- The solid bed behaves as a homogeneous elastic continuum.

- A steady state exists. At any location of the channel in the melting zone the barrel is at temperature  $T_{\mathrm{b}}$  and the melt film/solid bed interface is at  $T_{\mathrm{m}}$ . The solid occupies the width  $X$ , whose value decreases in the downchannel direction.

- The solid bed has infinite depth in terms of heat transfer. Heat transfer from or to the screw is neglected. This simplification ignores the progressive heating of the solid bed as it moves along the screw and precludes the model predicting the usual acceleration of melting during the later stages of the process. Thus, the predictions are frequently conservative.

- Melting occurs only at the interface defined by the outer surface of the solid bed and the film near the inner barrel wall. Since conduction from the melt pool is ignored, the problem is reduced to one-dimensional heat transfer. Although most of the melting occurs in the interface considered, the predictions will again become conservative. Nevertheless, avoiding this simplification would complicate the computations considerably, as a four-or a five-zone model would have to be adopted to take into account the presence of the films surrounding the solids.

- The melted film moves between parallel plates. The solid bed/melt film interface is assumed to be sharp and flat, thus simplifying the more realistic geometry shown in Fig. 7.2. The flow develops between two parallel plates moving at unequal speeds,  $V_{\mathrm{b}}$  and  $V_{\mathrm{pz}}$ , and in different directions. As seen in Fig. 7.24, it is easier to assume a lower stationary plate (top surface of the solids) kept at temperature  $T_{\mathrm{m}}$ , and an upper plate, at temperature  $T_{\mathrm{b}}$ , moving at a velocity  $V_{j}$ , which makes an angle  $\alpha_{\mathrm{j}}$  with the downchannel direction. From Fig. 7.24:

$$
\vec {V} _ {j} = \vec {V} _ {\mathrm {b}} - \vec {V} _ {\mathrm {p z}} \tag {7.32}
$$

$$
V _ {j} = \left[ \left(V _ {\mathrm {b} z} - V _ {\mathrm {p} z}\right) ^ {2} + V _ {\mathrm {b} x} ^ {2} \right] ^ {1 / 2} \tag {7.33}
$$

$$
\tan \alpha_ {j} = \frac {V _ {\mathrm {b x}}}{V _ {\mathrm {b z}} - V _ {\mathrm {p z}}} = \frac {V _ {b} \sin \phi_ {\mathrm {b}}}{V _ {\mathrm {b}} \cos \phi_ {\mathrm {b}} - V _ {\mathrm {p z}}} \tag {7.34}
$$

![image](https://cdn-mineru.openxlab.org.cn/result/2026-01-28/55a04163-4490-4315-88e0-64892f537abb/5944fae3bab578490005d9e1612f459f76f9b79c017ec3842d8ac5629b129d9e.jpg)



Figure 7.24 Velocity difference between the barrel and the solid bed.


- The melt is Newtonian, hence the velocity profile of the film is linear; the corresponding shear rate is  $V_{j} / \delta_{\mathrm{f}}$ . The melt is mainly removed in the cross-channel direction, the rate being primarily determined by the velocity component  $V_{\mathrm{bx}}$ . Thus, the film thickness variation in the  $\mathbf{zz}$  direction is small.

- The thermophysical properties of the polymer are constant. As in solids conveying, if computations are performed for small downchannel increments, the influence of local changes in pressure, temperature and shear rate on those properties can be considered.

The width of solids  $X$ , at any channel location can be determined through a mass balance in the solids. Considering a small plug increment in the downchannel direction, the rate of solids entering the element in the location  $\Delta z$  equals the sum of the rate of solids leaving the element at a location  $(z + \Delta z)$  and through the solids/melt film interface, due to fusion:

$$
\rho_ {\mathrm {p}} V _ {\mathrm {p} z} h X \mid_ {z} = \rho_ {\mathrm {p}} V _ {\mathrm {p} z} h X \mid_ {z + \Delta z} + V _ {\mathrm {p} y} \rho_ {\mathrm {p}} \bar {X} \Delta z \tag {7.35}
$$

In this equation  $V_{\mathrm{py}}$ ,  $X$  and  $V_{\mathrm{pz}}$  are unknown. Since the latter was assumed to be constant throughout the process, immediately before melting is initiated one may write:

$$
G = \rho_ {\mathrm {p}} V _ {\mathrm {p} z} h _ {0} b \tag {7.36}
$$

where  $G$  is the mass flow rate of the plasticating process (which is assumed to be known) and  $h_0$  is the channel depth at the onset of the melting mechanism. Thus, there are still two unknowns in equation (7.35). A heat balance at the solids/melt film interface may provide the required second correlation. In this case, the rate of heat conducted to the interface by the melted film is partially removed from the interface to the solids by conduction, and partially used to melt the material. Mathematically:

$$
k _ {\mathrm {m}} \left(\frac {\partial T}{\partial y}\right) _ {y = 0} - k _ {\mathrm {p}} \left(\frac {\partial T}{\partial y}\right) _ {y = 0} = V _ {\mathrm {p y}} \rho_ {\mathrm {p}} \lambda \tag {7.37}
$$

where  $k_{\mathrm{m}}$  and  $k_{\mathrm{p}}$  are the thermal conductivities of the melted and solid polymer respectively, and  $\lambda$  is the polymer heat of fusion. This equation requires knowledge of the temperature profile in the melt and in the solids. Thus, the energy equation must be solved, and the film thickness,  $\delta_{\mathrm{f}}$  computed. This results in a relatively complex sequence of calculations to determine  $X$ :

1. Temperature profiles of the melted film and of the solids plug. The momentum and energy equations must be solved.

2. Heat transfer rates at the solids/melt film interface.

3. Heat balance in the interface (equation (7.37)).

4. Mass balance in the film. This is done to compute  $\delta_{\mathrm{f}}$ . Consider a small

film length in the downchannel direction. One may write,

[Rate of previously melted material   
entering the element at  $z$  1 +   
[Rate of newly melted polymer   
entering the element via the interface] =   
[Rate of material leaving the increment at  $z + \Delta z]$  +   
[Rate of material leaving the increment   
to feed the melt pool]

or, mathematically:

$$
\rho \bar {V} _ {z} X \delta_ {\mathrm {f}} | _ {z} + V _ {\mathrm {p y}} \rho_ {p} \bar {X} \Delta z = \rho \bar {V} _ {z} X \delta_ {\mathrm {f}} | _ {z + \Delta z} + \left(V _ {\mathrm {b x}} / 2\right) \rho \bar {\delta} _ {\mathrm {f}} \Delta z \tag {7.38}
$$

where  $\bar{V}_z$  and  $V_{\mathrm{bx}} / 2$  are the film average flow speeds in the downchannel and cross-channel directions, respectively, and  $\bar{X}$  and  $\delta_{\mathrm{f}}$  are the average values along the increment.

5. Mass balance in the solid bed (equation (7.35)).

6. Solving the resulting differential equation for the geometry of the system. The function  $X(z)$  will then be known, as well as  $z_{\mathrm{t}}$ .

The relevant equations obtained throughout the above sequence will be presented in the following paragraphs.

1. Temperature profile in the melted film. From the momentum equation (one-dimensional flow, with  $x = j$  and  $\nu_{j}(0) = 0$  and  $\nu_{j}(\delta_{\mathrm{f}}) = V_{j}$  as boundary conditions), one obtains the linear film velocity profile. Inserting this profile in the energy equation  $(x = j)$  and integrating (with boundary conditions  $T(0) = T_{\mathrm{m}}$  and  $T(\delta_{\mathrm{f}}) = T_{\mathrm{b}}$ ), one finally obtains:

$$
\frac {T - T _ {\mathrm {m}}}{T _ {\mathrm {b}} - T _ {\mathrm {m}}} = \frac {\eta V _ {j} ^ {2} y}{2 k _ {\mathrm {m}} \delta_ {\mathrm {f}} \left(T _ {\mathrm {b}} - T _ {\mathrm {m}}\right)} \left(1 - \frac {y}{\delta_ {\mathrm {f}}}\right) + \frac {y}{\delta_ {\mathrm {f}}} \tag {7.39}
$$

The dimensionless term  $\eta V_{j}^{2} / 2k_{\mathrm{m}}(T_{\mathrm{b}} - T_{\mathrm{m}})$  is usually known as the Brinkman number,  $B_{\mathrm{r}}$ , and quantifies the importance of viscous heat generation relative to the heat supplied by conduction. As seen in Fig. 7.25, which represents several possible temperature profiles across the melted film, when  $B_{\mathrm{r}} < 2$  the viscous dissipation is limited, hence the film temperature is always smaller than that in the barrel. However, if  $B_{\mathrm{r}} > 2$  the viscous dissipation becomes important, and the melt temperature may locally exceed the barrel set values. This has obvious practical consequences, especially when working with temperature-sensitive polymers, since it means that the polymer may degrade,

![image](https://cdn-mineru.openxlab.org.cn/result/2026-01-28/55a04163-4490-4315-88e0-64892f537abb/046cd59ba1789f33edca459c7cc1d5bfc7efc49134742e503c410f15d4b6cec7.jpg)



Figure 7.25 Temperature profiles in the melt film and corresponding Brinkman numbers.


even at moderate melt temperatures in the die. It also implies that increasing barrel temperatures,  $T_{\mathrm{b}}$ , will decrease  $\eta$  and, consequently, the viscous dissipation, which may result in lower melt film temperatures. The maximum value of  $V_{\mathrm{b}}$  that ensures  $B_{\mathrm{r}} \leq 2$  can be determined, i.e. for a certain barrel temperature, the maximum advisable screw frequency avoiding the premature polymer degradation can be computed.

2. Temperature profile in the solids. Integrating the energy equation with  $T(0) = T_{\mathrm{m}}$  and  $T(-\infty) = T_{\mathrm{p}}$  produces:

$$
\frac {T - T _ {\mathrm {p}}}{T _ {\mathrm {m}} - T _ {\mathrm {p}}} = \exp \left(\frac {V _ {\mathrm {p} y}}{\alpha_ {\mathrm {p}}} y\right), \tag {7.40}
$$

where  $\alpha_{\mathfrak{p}}$  is the thermal diffusivity of the solid polymer.

3. The heat fluxes per unit area from the melt film to the interface, and from the interface to the solids are, respectively:

$$
- [ q ] _ {\mathrm {y} = 0} = \frac {k _ {\mathrm {m}}}{\delta_ {\mathrm {f}}} \left(T _ {\mathrm {b}} - T _ {\mathrm {m}}\right) + \frac {\eta V _ {j} ^ {2}}{2 \delta_ {\mathrm {f}}} \tag {7.41}
$$

$$
- [ q ] _ {\mathrm {y} = 0} = \rho_ {\mathrm {p}} C _ {\mathrm {p}} V _ {\mathrm {p y}} \left(T _ {\mathrm {m}} - T _ {\mathrm {p}}\right) \tag {7.42}
$$

where  $C_{\mathfrak{p}}$  is the specific heat of the solid polymer.

4. Heat balance in the interface and mass balance in the film. Combining the equations describing the two balances, the resulting expression reduces to:

$$
\omega = V _ {\mathrm {p y}} \rho_ {\mathrm {p}} X = \frac {V _ {\mathrm {b x}}}{2} \rho_ {\mathrm {p}} \delta_ {\mathrm {f}} = \Omega \sqrt {X} \tag {7.43}
$$

with

$$
\delta_ {\mathrm {f}} = \left\{\frac {\left[ 2 k _ {\mathrm {m}} \left(T _ {\mathrm {b}} - T _ {\mathrm {m}}\right) + \eta V _ {j} ^ {2} \right] X}{V _ {\mathrm {b x}} \rho_ {\mathrm {p}} \left[ C _ {\mathrm {p}} \left(T _ {\mathrm {m}} - T _ {\mathrm {p}}\right) + \lambda \right]} \right\} ^ {2} \tag {7.44}
$$

$$
\Omega = \sqrt {\left\{\frac {V _ {\mathrm {b x}} \rho_ {\mathrm {m}} \left[ k _ {\mathrm {m}} \left(T _ {\mathrm {b}} - T _ {\mathrm {m}}\right) + \eta V _ {j} ^ {2} / 2 \right]}{2 \left[ C _ {\mathrm {p}} \left(T _ {\mathrm {m}} - T _ {\mathrm {p}}\right) + \lambda \right]} \right\}} \tag {7.45}
$$

The parameter  $\Omega$  is a measure of the melting rate. The numerator is proportional to the rate of heat being supplied for melting, both from conduction (first term) and from viscous dissipation (second term). The denominator represents the heat required for converting the solid at temperature  $T_{\mathrm{p}}$  into a melt at  $T_{\mathrm{m}}$ . The relevant polymer properties are the heat capacity,  $C_{\mathrm{p}}$ , and the heat of fusion,  $\lambda$ . The melting rate increases with increasing barrel temperature,  $T_{\mathrm{b}}$ , and screw speed (contained in  $V_{\mathrm{bx}}$ ), but this is obviously limited by the eventual polymer degradation, as expressed by the Brinkman number,  $B_{\mathrm{r}}$ . The melting rate also increases by preheating the solid polymer,  $T_{\mathrm{p}}$ , since it decreases the heat required for melting. However, this solution must be considered with caution, as the polymer pellets may stick to the feed opening walls, hindering the flow of solids to the first screw turns.

5. Mass balance in the solid bed. The following differential equation describes the melting process:

$$
- \frac {\mathrm {d} (h X)}{\mathrm {d} z} = \frac {\omega}{\rho_ {\mathrm {p}} V _ {\mathrm {p z}}} \tag {7.46}
$$

6. Influence of the system geometry. For a constant-depth channel, inserting equation (7.43) in (7.46) and integrating, taking as initial condition  $X(z_{1}) = X_{1}$  (where  $z_{1}$  is an arbitrary helical distance), and using equation (7.36):

$$
\frac {X}{b} = \frac {X _ {1}}{b} \left[ 1 - \frac {\Omega b h _ {0}}{2 G h \sqrt {X _ {1}}} (z - z _ {1}) \right] ^ {2} \tag {7.47}
$$

If  $X(0) = b$

$$
\frac {X}{b} = \left(1 - \frac {\Omega \sqrt {b} h _ {0}}{2 G h} z\right) ^ {2} \tag {7.48}
$$

The total helical length required for melting,  $z_{\mathrm{t}}$ , can be determined from equation (7.48), with  $X = 0$  (completion of melting):

$$
z _ {\mathrm {t}} = \frac {2 G h}{\Omega \sqrt {b} h _ {0}}. \tag {7.49}
$$

If melting is completed in the geometrical section in which it started,  $h \simeq h_0$ . As seen in section 7.3.1, and illustrated in Fig. 7.21, the delay zone downchannel length may be correlated with a dimensionless melting parameter,  $\psi$ . This parameter represents the ratio of the melting rate per unit downchannel solid/ melt interface  $(\omega / X)$  to the solids rate  $(V_{\mathrm{pz}} \rho_{\mathrm{p}})$ :

$$
\psi = \frac {\Omega}{V _ {\mathrm {p z}} \rho_ {\mathrm {p}} \sqrt {X} _ {1}} = \frac {\Omega \sqrt {b}}{G / h _ {0}} \tag {7.50}
$$

Equations (7.47)-(7.49) can be rewritten, respectively, as:

$$
\frac {X}{b} = \frac {X _ {1}}{b} \left[ 1 - \frac {\psi}{2 h} (z - z _ {1}) \right] ^ {2} \tag {7.51}
$$

$$
\frac {X}{b} = \left(1 - \frac {\psi}{2 h} z\right) ^ {2} \tag {7.52}
$$

$$
z _ {\mathrm {t}} = \frac {2 h}{\psi} \tag {7.53}
$$

For a tapered channel with a linearly decreasing channel depth:

$$
h = h _ {1} - A z \tag {7.54}
$$

where  $h_1 = h(z = 0)$ , and  $A$  is the degree of tapering (given by  $(h_1 - h_2) / Z_{\mathrm{comp}}$ ), equations (7.51)-(7.53) become, respectively:

$$
\frac {X}{b} = \frac {X _ {1}}{b} \left[ \frac {\psi}{A} - \left(\frac {\psi}{A} - 1\right) \sqrt {\left(\frac {h _ {1}}{h _ {1} - A z}\right)} \right] ^ {2} \tag {7.55}
$$

$$
\frac {X}{b} = \left[ \frac {\psi}{A} - \left(\frac {\psi}{A} - 1\right) \sqrt {\left(\frac {h _ {1}}{h _ {1} - A z}\right)} \right] ^ {2} \tag {7.56}
$$

$$
z _ {\mathrm {t}} = \frac {h _ {1}}{\psi} \left(2 - \frac {A}{\psi}\right) \tag {7.57}
$$

Tadmor and Gogos (1979) included the effect of convection on the temperature profile in the melt film and concluded that the above equations overestimate the melting rate. They also derived relations equivalent to those presented here, but for a power-law fluid.

If the progression of melting along the screw or the channel length required for melting is to be calculated, data on the thermophysical properties of the polymer, on the system geometry and on the mass throughput must be available. The melting rate (equation (7.45)) should first be computed and its value inserted in either equations (7.51)-(7.53) or (7.55)-(7.57), depending on the geometry of the system. However, to determine  $\Omega$ ,  $V_{j}$  (computed from equation (7.32) with (7.36)) and  $\eta$  must be known. Thus, the average film temperature and the shear rate must be estimated. The former may be taken, as a first approximation, and neglecting viscous dissipation, as  $(T_{\mathrm{b}} + T_{\mathrm{m}}) / 2$ . The second is given by the ratio  $V_{j} / \delta_{\mathrm{f}}$ . The average film thickness may be estimated as half of its maximum value, which is reached at the beginning of the melting process, as expressed in equation (7.44). Considering the influence of the viscous dissipation, the average film temperature is:

$$
\bar {T} = \frac {1}{\delta_ {\mathrm {f}}} \int_ {0} ^ {\delta_ {\mathrm {f}}} T \mathrm {d} y = \frac {T + T _ {\mathrm {m}}}{2} + \frac {\eta V _ {j} ^ {2}}{1 2 k _ {\mathrm {m}}} \tag {7.58}
$$

![image](https://cdn-mineru.openxlab.org.cn/result/2026-01-28/55a04163-4490-4315-88e0-64892f537abb/7c7ea766908c236c379b91083b4e5a48d779f164feba1f1f9f805ef377a9135e.jpg)



Figure 7.26 Use of Tadmor's melting model to compute the reduced solid bed width, or the length required for melting.


If an iterative procedure is adopted, the initial estimates of the average film temperature and thickness may be corrected. The flowchart depicted in Fig. 7.26 shows how to evaluate  $V_{j}$  and  $\eta$  before computing the melting rate,  $\Omega$ . One should also be aware of the importance of the screw geometry upon the development of melting. If, for example, melting starts in the feeding zone of the screw, it may well continue along the compression zone. In this case,
