Repository: lybhb8/Extruder-Principles-and-Operation

是由**M. J. Stevens**与**J. A. Covas**共同编著，第一版 1985，1995 年第二版。

本书中文版以**1995 年第二版**英文版为摹本，结合国内现代塑料挤出行业的技术规范实现的中文翻译。在这一过程中，运用了**DeepL**（早期以网页版复制粘贴为主，2026 年初开放国内 API 后转为接口批量调用）与**谷歌翻译**等 AI 工具，难免会有专业术语不当之处，请多谅解。

本书以理论和经验为基础，帮助生产者使设备获得最佳性能，并认识到设备的局限性，并满怀信心地面对新问题。数学方法仅限于阐明无法用语言表达的效果；如果不使用数学方法，至少应有定性的理解。近似理论并不能满足纯粹主义者的要求，但在作者看来，这并不重要，重要的是清晰地表达聚合物加工的内在机理。

国内在塑料挤出领域这方面书籍有很多，但本书本着实用的目的，在理论和实践的结合方面有着自有的阐述方式方法，希望能帮助读者尽快解决生产中遇到的实际问题。

本书也可以作为大中专院校**高分子材料加工机械**专业的辅助教材使用。

# 开源

本书中文版（Extruder-Principles-and-Operation项目）以[GPL-3.0 license](/LICENSE)协议开源。

File: docs/source/6.md (part 3 of 3)
# Principles of melt flow in single-screw extruders  
but in this case both $w$ and $x$ are nonlinear functions of $y$ $Q_{\mathrm{D}}\ll W b h/2$ As the degree of filling increases through the situation represented by Fig. 6.25(c), the area in contact with the barrel will increase faster than both the volume of melt, represented by the shaded area, and the area in contact with the screw, so that the shear stresses and shear rates tend to become more nearly equal and the ‘pumping efficiency’ increases. When the channel is nearly filled, as in Fig. 6.25(d), the shear conditions and pumping efficiency will be similar to those of the filled channel, as in Fig. 6.25(e), and a nearly filled channel therefore may be expected to operate similarly to one completely filled, except that evidently the pressure must remain zero, otherwise the channel would fill. However, the nonlinear increase in pumping rate with the degree of channel filling brings the possibility that a slight increase in feed rate to the screw section may cause a disproportionate increase in its pumping rate, which then pumps the section empty, reducing the pumping rate until the feed again causes an increase in the degree of filling. This is believed to be the cause of the output instability known as surging (section 11.2) which is frequently encountered with the second section of conventional vented screws (section 6.5). It is analogous to the classical surging due to the stalling of the inlet stages of turbocompressors.  

# 6.7 PSEUDOPLASTIC FLOW  

On p. 143 it was mentioned that drag fow is independent of viscosity and therefore if screw speed is increased, this element of output will be unaffected by pseudoplastic behaviour. However, increased speed entails an increase in shear rates and reduction of viscosity of a pseudoplastic melt; this in turn will increase the back flow due to pressure represented by the last term of equation (6.15). Therefore, as speed increases, the slope of the output/pressure line will increase in contrast to the constant slope for a Newtonian fluid shown in Fig. 6.15. It has been shown in Fig. 6.6 that, except in the case of drag fow when $Q/W b h=1/2$ , the velocity profile over the depth of the screw channel is nonlinear, and since $\dot{\gamma}=\mathsf{d}w/\mathsf{d}y$ (equation (3.4)) the shear rate varies with position, its value depending on the magnitudes of both drag and pressure flow. In appendix B.1, the downstream velocity $w$ at a point $y$ from the root of the screw channel is given as:  

$$
w=\frac{W y}{h}+\frac{(y^{2}-y h)}{2\eta}\cdot\frac{\mathrm{d}P}{\mathrm{d}z}
$$  

Then the shear rate at this point:  

$$
\dot{\gamma}_{y}=\frac{\mathrm{d}w}{\mathrm{d}y}=\frac{W}{h}+\frac{\left(2y-h\right)}{2\eta}\cdot\frac{\mathrm{d}P}{\mathrm{d}z}
$$  

But by rearrangement of equation (6.16):  

$$
\frac{\mathrm{d}P}{\mathrm{d}z}=\left(\frac{1}{2}-\frac{Q}{W b h}\right)\frac{12\eta W}{h^{2}}
$$  

Substituting in equation (B.8):  

$$
w={\frac{W y}{h}}+{\frac{6W}{h^{2}}}\left({\frac{1}{2}}-{\frac{Q}{W b h}}\right)(y^{2}-y h)
$$  

Substituting in equation (6.66) gives:  

$$
\begin{array}{r}{\dot{\gamma}_{y}=\displaystyle\frac{\mathrm{d}w}{\mathrm{d}y}=\displaystyle\frac{W}{h}+(2y-h)\left(\displaystyle\frac{1}{2}-\displaystyle\frac{Q}{W b h}\right)\displaystyle\frac{6W}{h^{2}}\,}\\ {=\displaystyle\frac{W}{h}+\displaystyle\frac{W}{h}\left(\displaystyle\frac{12y}{h}-6\right)\left(\displaystyle\frac{1}{2}-\displaystyle\frac{Q}{W b h}\right)}\end{array}
$$  

At the barrel surface, when $y=h$  

$$
\begin{array}{c}{\displaystyle{\dot{\gamma}_{h}=\frac{\mathrm{d}W}{\mathrm{d}y}=\frac{W}{h}\left[1+6\left(\frac{1}{2}-\frac{Q}{W b h}\right)\right]}}\\ {\displaystyle{=\frac{W}{h}\left(4-\frac{6Q}{W b h}\right)}}\end{array}
$$  

This is valid for constant viscosity, i.e. isothermal Newtonian flow (assumptions 7 and 8 in section 6.2.2), but as shown in appendix B.1, for a non-Newtonian fluid, in which viscosity $\eta$ is a function of shear rate, viscosity will vary across the channel depth and will be a function of $Q/W b h$ ,i.e. a function of the ratio of pressure flow to drag flow (equation (6.68)). Thus the integration of the Navier-Stokes equation (B.1) becomes complex, precluding an analytical solution such as equation (6.15) which clearly indicates the effects of operational variables. However, an approximate method which takes account of the major effect on viscosity of shear rate (e.g due to changes in speed or channel depth) and the change in shear rate with increasing back pressure, uses equation (6.69) to determine the shear rate at which viscosity is taken for insertion in the flow equation. It does not include the effect of changes in viscosity on the shape of the velocity profile, i.e. the distortion of the curves in Fig. 6.6 (see also Fig. 4.1). The method is first to calculate the value of $Q/W b h$ for a known condition of either output or pressure, and hence the apparent wall shear rate given by equation (6.69). The intercept at this shear rate on the curve of viscosity against shear rate for the polymer in question at the appropriate melt temperature then gives the viscosity to be used in the flow equation (6.15) or (6.20). This enables ${\bf d}P/{\bf d}z$ or $P$ to be calculated for the assumed $Q$ or vice versa, with little more difficulty than for the Newtonian case, except that it must be repeated for each value of $Q$ or $P$  

The implications of equation (6.69) for pressure profiles and output/ pressure characteristics will now be examined briefly. When $Q/W b h=1/2$ equation (6.69) reduces to $\mathsf{d}W/\mathsf{d}y=W/h,$ , consistent with Fig. 6.6(d), and the second term of equation (6.15) disappears, giving an output independent of viscosity, as for the Newtonian case. For a constant-depth screw, consider first the condition at which the viscosity of two fluids, one Newtonian and the other pseudoplastic, is equal at the drag flow shear rate, given by $W/h$ . If back pressures are now applied, such that output $Q$ and $Q/W b h$ are decreased by the same amount for each fuid, then by Fig. 6.6 and equation (6.69), wall shear rate $\dot{\gamma}_{h}$ will be increased and the viscosity $\eta$ of the pseudoplastic will be decreased, whereas viscosity of the Newtonian fluid remains constant. Then, by equation (6.15) and compared with the Newtonian fuid at the same output $Q$ and $Q/W b h$ ， $Q_{\mathbf{P}}$ must be the same, but the pressure gradient ${\bf d}P/{\bf d}z$ decreased in proportion to the viscosity. Since the channel depth $h$ is constant, ${\bf d}P/{\bf d}z$ remains constant along the length, so that Fig. 6.9 remains valid, but with smaller pressure gradient and final pressure $P$ for a given value of $Q/{W b h}$ . On the output/pressure diagram a given value of output $Q$ and $Q/W b h$ will occur at a lower pressure than for the Newtonian fuid, i.e. a horizontal shift towards the origin. If the comparison is made on the basis of equal back pressures, then equation (6.15) shows that the lower viscosity of the pseudoplastic fluid implies a lower output, i.e. a vertically downward shift on the diagram of $Q$ against $P$ Thus in Fig. 6.26 the output line for the pseudoplastic lies below that for a Newtonian fluid. Note that since viscosity is nonlinear with shear rate and pressure gradient, the $Q/P$ characteristic for a pseudoplastic fluid is no longer a straight line; the Newtonian line is tangential to this curve at $P=0$ ifviscosities of the two fluids are equal at shear rates near to that for drag flow, i.e. $\dot{\gamma}_{h}=W/h$  

For screws of varying depth, e.g. stepped or tapered screws, the above trends will also be observed, but also the variation of shear rate and viscosity along the screw will cause additional changes in pressure gradient to those shown in Figs 6.10 and 6.11. By differentiating equation (6.69) with respect to channel  

![](images/412385a4428848ef70a9ea3144e68b3dfb892b7088fd1c669a9866e77c68d0ac.jpg)  
Figure 6.26 Effect of pseudoplasticity on output/pressure line. Newtonian; ---- pseudoplastic.  

depth h:  

$$
\frac{{\bf d}\dot{\gamma}_{h}}{{\bf d}h}=\frac{W}{h^{2}}\left(\frac{12Q}{W b h}-4\right)
$$  

This shows that at constant output (as at various positions along the same screw), the wall shear rate increases as the depth $\pmb{h}$ decreaseswhen $Q/W b h<1/3$ i.e. the same condition as shown on p. 149 for the point of inflexion in the longitudinal pressure gradient. This is shown by the horizontal lines in Table 6.1; for instance in a 4:1 stepped screw $\left(h_{1}/h_{2}=4.0\right)$ operating at drag flow in the metering section, the wall shear rate increases from 0.81 in the first section to 1.00 in the metering section. In a 5:1 tapered screw $(h_{1}/h_{2}=5.0)$ operating at $Q/W b h_{2}=0.2,$ , the wall shear rate increases progressively from 0.75 at the gel point to 2.80 at the end. As shown for the parallel screw, increasing shear rate gives decreasing viscosity and decreasing pressure gradient compared with a Newtonian fluid, therefore a horizontal line on Table 6.1 shows that the curvature of the upper pressure profiles in Figs 6.10 and 6.11 will be decreased and a smaller proportion of the total pressure will be generated in the shallower sections. At values of $Q/W b h>1/3$ , i.e. to the right of the heavy line in Table 6.1, the wall shear rate decreases as depth h decreases, so that viscosity and pressure gradient will increase compared with the Newtonian fluid. These changes to the longitudinal pressure gradient are shown qualitatively in Fig. 6.27 for comparison with Fig. 6.11 for a tapered screw. The actual values of pressure $P$ and gradient $\mathbf{d}P/\mathbf{d}z$ at a point will depend on the value of shear rate at which Newtonian and pseudoplastic viscosities are assumed equal.  

A vertical line on Table 6.1 shows the variation in shear rate with back pressure at a given point within the length of the screw, e.g. for a 3:1 screw, the wall shear rate at the gel point only varies from 1.33 to $0.93W/h_{2}$ overthewhole useful range of back pressures and $Q/W b h$ . In fact, it is only at low values of  

![](images/da9ff0613c74d026cd2012eea71dc9c74c8f7975b4bc2f437d0d4c48a31fdb7c.jpg)  
Figure 6.27 Pressure gradients in pseudoplastic flow. $\begin{array}{r}{\pmb{n}=1;\operatorname{--}\pmb{n}<1,}\end{array}$  

Table 6.1 Wall shear rate from equation (6.69) vs dimensionless output for screws ofvarioustapers $h_{1}/h_{2}$ , expressed as a ratio of the shear rate at the end of the screw indragflow $W/h_{2}$   


<html><body><table><tr><td rowspan="2">Q</td><td colspan="9">h/h2</td><td rowspan="2"></td></tr><tr><td>5.0</td><td>4.5</td><td>4.0</td><td>3.5</td><td>3.0</td><td>2.5</td><td>2.0</td><td>1.5</td><td>1.0</td></tr><tr><td>Wbh2 0</td><td>0.80</td><td>0.89</td><td>1.00</td><td>1.14</td><td>1.33</td><td>1.60</td><td>2.00</td><td>2.67</td><td>4.00</td><td></td></tr><tr><td>0.1</td><td>0.78</td><td>0.86</td><td>0.96</td><td>1.09</td><td>1.27</td><td>1.50</td><td>1.85</td><td>2.40</td><td>3.40</td><td>back</td></tr><tr><td>0.2</td><td>0.75</td><td>0.83</td><td>0.92</td><td>1.04</td><td>1.20</td><td>1.41</td><td>1.70</td><td>2.13</td><td>2.80</td><td></td></tr><tr><td>0.3</td><td>0.73</td><td>0.80</td><td>0.89</td><td>1.00</td><td>1.13</td><td>1.31</td><td>1.55</td><td>1.87</td><td>2.20</td><td>pressure asing</td></tr><tr><td>0.4</td><td>0.70</td><td>0.77</td><td>0.85</td><td>0.95</td><td>1.07</td><td>1.22</td><td>1.40</td><td>1.60</td><td>1.60</td><td>ecreas</td></tr><tr><td>0.5</td><td>0.68</td><td>0.74</td><td>0.81</td><td>0.90</td><td>1.00</td><td>1.12</td><td>1.25</td><td>1.33</td><td>1.00</td><td>D</td></tr><tr><td>0.6</td><td>0.66</td><td>0.71</td><td>0.77</td><td>0.85</td><td>0.93</td><td>1.02</td><td>1.10</td><td>1.07</td><td>0.40</td><td></td></tr><tr><td></td><td></td><td></td><td></td><td></td><td></td><td></td><td></td><td></td><td></td><td></td></tr><tr><td></td><td></td><td></td><td></td><td>Distance alongtapered screw</td><td></td><td></td><td></td><td></td><td></td><td></td></tr></table></body></html>  

$Q/W b h_{2}$ and near the end of the screw (when pressure gradients will be high) that the wall shear rates differ markedly from those in drag flow. These are Newtonian shear rates, but the modest departure from drag flow values implies that they will also not differ greatly from those in pseudoplastic flow, making the foregoing approximation for viscosity reasonable in most instances.  

In estimating the performance of a varying-depth screw at a given speed and back pressure, a reasonable approximation is to take a viscosity which is an arithmetic average of those equivalent to the range of wall shear rates given by equation (6.69). However, at low back pressures, when $Q/W b h_{2}>1/3$ ,the maximum shear rate is no longer at the end of the screw, and evidently it would be more correct to take a viscosity which is an average of those corresponding to the maximum and minimum shear rates rather than shear rates at the two ends of the screw. A more accurate method would be to treat the screw as composed of a number of separate sections, each of constant shear rate and viscosity, and combine them by use of equations (6.60) and (6.61). In the case of a stepped screw, this reduces to using equations (6.38), (6.39), (6.40) and (6.41) with different values of viscosity in the first two equations. The viscosity to be used in the die equation (6.53) must also be based on the shear rate in the die, e.g. equation (3.24).  

When the screw is considered in combination with a die of fixed geometry, the $Q{\scriptscriptstyle-}P$ relationship for the latter with a pseudoplastic fuid must be included. As shown in section 3.1,if the rheological equation is approximated by a power law:  

$$
\tau\propto\dot{\gamma}^{n}
$$  

$$
\eta=\frac{\tau}{\dot{\gamma}}\propto\dot{\gamma}^{n-1}
$$  

But in the die:  

$$
\dot{\gamma}_{\bf w}\propto Q
$$  

e.g. for a circular capillary (Table 3.1):  

$$
{\dot{\gamma}}_{\mathrm{w}}={\frac{3n+1}{n}}\cdot{\frac{Q}{\pi R^{3}}}
$$  

Then substituting in equation (3.7):  

$$
\eta\propto Q^{n-1}
$$  

Substituting equation (6.71) in (6.53) gives:  

$$
{\cal Q}\propto\frac{K P}{Q^{n-1}}
$$  

or:  

$$
Q^{n}\propto K P
$$  

where $n<1$ . This is a concave upward curve compared with $Q\propto K P$ for a Newtonian fluid $(n=1)$ in Fig. 6.17. Then, the Newtonian screw and die characteristic equations (6.15) and (6.53) must be replaced by Fig. 6.26 and equation (6.73), respectively, and Fig. 6.18 is modified to Fig. 6.28 and the operating point moves from $A$ to $A^{\prime}$  

In short, the effects of a pseudoplastic polymer melt are threefold. First, the drop in output due to pressure tends to be greater than for a Newtonian fluid, especially at high screw speeds and/or back pressures. Second, the shapes of the longitudinal pressure profiles are modified. Third, in combination with a die, at a given screw speed the output will be little changed but the die pressure will be less and increase at a slower rate with output (screw speed) than for a Newtonian fluid.  

The foregoing assumes isothermal conditions are maintained; the effects of changing temperatures, some of which are implicit in changing shear rates, are considered in the next section. The effects of both pseudoplastic and nonisothermal conditions on power consumption and heat generation are dealt with in Chapter 8.  

This discussion has treated viscosity as a separate variable, dependent on Newtonian shear rate. Fenner (1970) has compared the Newtonian output/ pressure characteristic with those for power-law pseudoplastic fuids. The latter show the expected increase in the pressure dependence, especially for high pseudoplasticity (low values of $n$ ) leading to reduced total output at a given pressure and lower maximum pressure (at zero output). In the onedimensional case, the viscosity is taken as a function of the downstream shear rate only; in the two-dimensional case, the viscosity is dependent on the resultant shear rate including cross-channel velocities (Fig. 6.8). As Fenner points out, the differences in $Q/W b h$ for the two cases are generally small (less than 0.025)except near the drag fow condition (with $n=0.25$ , the difference in  

![](images/3e8c7f3add4e67ef8e72c5688fbdfccde1f9acedba8e411eab639e809c64523e.jpg)  
Figure 6.28 Operating point for pseudoplastic flow. $-\,n=1;\--\,n<1$  

$Q/{W b h}$ is approximately 0.07). Comparison with his Fig. 4.1 shows that the viscosity corresponding to the Newtonian shear rate underestimates the departure from the Newtonian $Q{\scriptscriptstyle-}P$ diagram at low pressures, but overestimates it at high pressures.  

In addition to pseudoplasticity, real polymer melts may also be timedependent, which may be evident as a delay in responses at start-up and speed changes, but in steady-state extrusion such effects are likely to masked by those due to heat capacities and mechanical inertia. In the steady state, viscoelastic effects will only be apparent in longitudinal retraction and lateral swelling from thedie.  

# 6.8NON-ISOTHERMAL FLOW  

Firstly, variations in melt density due to longitudinal changes of mean temperature will modify equation (6.60) such that mass fow, rather than volumetric flow, is constant; apart from this, the drag flow element is independent of material properties and hence of temperature. It must be remembered that, as discussed in section 8.2, the temperature of the polymer melt is not the same as the set temperatures on the heater controls, even when steady conditions have been attained; the melt will generally be at a lower temperature except when severe cooling is in operation. As will be seen in section 8.4, except at drag flow, the variations in shear rate through the channel depth will give rise to non-uniform shear heating. This, coupled with temperature variations ‘inherited’ from earlier in the screw, will lead to radial temperature variations in the channel-usually significantly higher temperature near the barrel wall. This will be exaggerated by intentional heating from the barrel. The consequent changes in viscosity from the isothermal values will further modify the velocity distribution - see section 4.3 for these effects in a simple capillary. It is shown in section 8.4 that radial conduction in the polymer will only slowly reduce these temperature variations, but will be assisted by mass transfer through the transverse circulation (Fig. 6.7). The effect of both viscous heating and conduction from the barrel will thus be to reduce viscosity and hence further reduce output at a given pressure, and this effect will increase rapidly at lower values of $Q/W b h$ i.e. the output/pressure diagram with heating a Newtonian fluid will resemble that in Fig. 6.26 for an isothermal pseudoplastic. With a pseudoplastic melt, heating will further lower the output line and accentuate its curvature.  

However, the output is represented by the net area under the velocity distribution, and Fig. 6.6 shows that even at drag flow condition $(Q/W b h=1/2)$ nearly half the output $(44\%)$ is accounted for by the $25\%$ of channel depth nearest the barrel. Evidently when back pressure is applied this percentage is increased, and more so when pseudoplasticity and viscous heating are taken into account, so that the bulk average temperature will be higher than indicated by the radial temperature distribution. This will be returned to in considering heat flows in section 8.4. An extreme case of radial temperature gradients occurs with screw cooling (section 9.1) with an effect resembling a decrease of channel depth and which is not necessarily reversible.  

Longitudinal temperature gradients will reduce the viscosity at regions of higher temperature (generally nearer the die) so further reducing the longitudinal pressure gradient in these regions (irrespective of the value of $Q/W b h$ , since temperature has a direct effect on viscosity). These changes in gradient will lead to changes in pressure profiles similar to the upper left-hand portion of Fig. 6.27.  

The reduction of viscosity due to temperature increase in the flight clearance will only affect the pressure term, so that the effect on leakage flow will only be significant with large clearances (worn screws).  

The radial temperature gradients in the melt channel make reliable measurement difficult (see pp. 246 and 358) and the necessary instruments are not usually available to the industrial operator. The best approximation for output/pressure estimation is therefore the barrel temperature close to the inner surface, as for power estimation (p. 232). An average viscosity for use in the isothermal fow equation must be estimated from these temperatures, corresponding to the longitudinal temperature variation, and in the case of tapered screws may need to be weighted to take account of the variation of channel depth. As with pseudoplastic behaviour, a closer approximation can be sought by assuming a series of sections, each at uniform temperature, and summing the pressure changes; the validity of this depends on the accuracy of available data on the actual melt temperatures.
