Repository: lybhb8/Extruder-Principles-and-Operation

是由**M. J. Stevens**与**J. A. Covas**共同编著，第一版 1985，1995 年第二版。

本书中文版以**1995 年第二版**英文版为摹本，结合国内现代塑料挤出行业的技术规范实现的中文翻译。在这一过程中，运用了**DeepL**（早期以网页版复制粘贴为主，2026 年初开放国内 API 后转为接口批量调用）与**谷歌翻译**等 AI 工具，难免会有专业术语不当之处，请多谅解。

本书以理论和经验为基础，帮助生产者使设备获得最佳性能，并认识到设备的局限性，并满怀信心地面对新问题。数学方法仅限于阐明无法用语言表达的效果；如果不使用数学方法，至少应有定性的理解。近似理论并不能满足纯粹主义者的要求，但在作者看来，这并不重要，重要的是清晰地表达聚合物加工的内在机理。

国内在塑料挤出领域这方面书籍有很多，但本书本着实用的目的，在理论和实践的结合方面有着自有的阐述方式方法，希望能帮助读者尽快解决生产中遇到的实际问题。

本书也可以作为大中专院校**高分子材料加工机械**专业的辅助教材使用。

# 开源

本书中文版（Extruder-Principles-and-Operation项目）以[GPL-3.0 license](/LICENSE)协议开源。

File: docs/source/7.md (part 3 of 3)
# Solids conveying and melting in single-screw extruders
equation 7.49 may be used to confirm whether melting will be completed in the geometric zone where it started. If not, through the application of equation (7.48), it is possible to determine  $X$  at location  $z$  corresponding to the transition from the feeding to the compression zone. Equation (7.55) should then become applicable. Eventually, if melting has not been completed during compression, the same reasoning will be adopted, and equation (7.47) will now be used to describe melting along the screw pumping zone.

For a constant-depth channel, the melting length is proportional to the mass flow rate and inversely proportional to the melting rate,  $\Omega$  (equation (7.49)). Since the effect of the operating conditions is contained in this parameter (see equation (7.45)), one can easily arrive at three conclusions. First, an increase in the screw speed (contained in  $V_{j}$ ) promotes viscous dissipation, and hence induces higher melting rates. Unfortunately, the conduction term becomes smaller, as the average material residence time inside the extruder diminishes. The overall effect will certainly depend upon the levels of polymer viscosity. Figure 7.27 simulates the effect of increasing screw speeds on the reduced solid bed width  $X / b$ , i.e. on the axial length required for replacing solids ( $X = b$ ) by a melt flow ( $X = 0$ ) in the screw channel (taking the extruder and polymer considered in the previous section as an example). The onset of the melting mechanism depends on the conditions developed during the previous solids (and delay) zone. The figure clearly shows that a bigger portion of the screw is dedicated to melting when operating at higher screw frequencies, although the differences between the various curves become smaller as the screw speed increases. This behaviour is obviously caused by the progressive importance of viscous dissipation as the screw speed increases. The plot also shows that high screw speeds may be encouraging from an output point of view, but questionable in terms of product quality. In fact, little or no screw length remains available for melt mixing and pumping purposes, when operating at

![image](https://cdn-mineru.openxlab.org.cn/result/2026-01-28/55a04163-4490-4315-88e0-64892f537abb/fd1388873ce6a93d81b5235a22df4c653b2d0661003f2e2a135d0896a28b2029.jpg)



Figure 7.27 Influence of screw rotation on the solid bed profile.


elevated screw frequencies. Tadmor and Klein (1970) showed clearly that a good compromise between output and extrudate quality may be reached when running the machine at higher screw speeds than necessary for a particular output, together with high back pressures in the die (this can be achieved, for example, by fitting the die with a pressure value). The effect of this strategy can be easily understood with the assistance of plots of  $Q$  (output) against  $P$  (pressure), as presented in the previous chapter. The operating point is shifted to higher pressures, due to a decrease in the slope of the die curve, and to a vertical displacement of the extruder characteristic. Attention should be paid to the eventual vital role of viscous dissipation under these conditions.

Second, increasing barrel temperatures raises the melting rate, because the contribution of conduction increases. The barrel set temperatures are obviously limited by the possibility of the thermal degradation of the polymer. Simultaneously, the viscous dissipation component will drop, due to the progressive reduction of the melt viscosity. According to correlation (7.45), the heat necessary for melting is  $[C_{\mathrm{p}}(T_{\mathrm{m}} - T_{\mathrm{p}}) + \lambda]$ . In fact, heat is required not only to melt the material, but also to bring it to the average temperature of the film,  $\bar{T}$  (equation (7.58)). Thus, the total heat to be input is:

$$
q _ {\mathrm {b}} = C _ {\mathrm {m}} \left(\bar {T} - T _ {\mathrm {m}}\right) + C _ {\mathrm {p}} \left(T _ {\mathrm {m}} - T _ {\mathrm {p}}\right) + \lambda \tag {7.59}
$$

From the above considerations, it follows that for a specific screw speed, material, and extruder geometry, there may be an optimum barrel temperature maximizing the joint influence of heat conduction and viscous dissipation. Figure 7.28 shows the results of simulations performed for the case study referred to throughout this chapter. As expected, both the onset of the Tadmor melting process and the reduced solid bed width axial profile depend on the barrel set temperatures (Fig. 7.28(a)). The variation of the former can easily be identified in Fig. 7.28(b), which plots the axial pressure profiles for the various operating conditions. After an exponential growth during solids conveying, the rate of pressure increase is reduced in the delay zone, but recovers upon melting and melt conveying. The helicoidal length,  $z_{\mathrm{t}}$ , decreases as the barrel temperature increases up to  $190^{\circ}\mathrm{C}$ , where a minimum seems to be attained (Fig. 7.28(c)). Thus, in this example, the joint effect of the lower heat generation and of the additional heat needed to raise the temperature of the freshly formed melt is more intense than the effect of the strengthened heat conduction.

Third, as seen above, an increase in the inlet temperature,  $T_{\mathfrak{p}}$ , of the solids increases the melting rate. Using the equations presented here in small downchannel increments, it is possible to update the value of  $T_{\mathfrak{p}}$  (see equation (7.40)) and to account for the progressive heating of solids along the channel. The predictions will then accompany the observed acceleration of the melting process in its closing stages.

The melting length in a tapered channel is always shorter than in a constant channel (compare equation (7.57) with (7.53)). The effect of compression can

![image](https://cdn-mineru.openxlab.org.cn/result/2026-01-28/55a04163-4490-4315-88e0-64892f537abb/87fd05c757b41119ba80d467311ad9bf55281799a36e51ba7d16946353347d8a.jpg)


![image](https://cdn-mineru.openxlab.org.cn/result/2026-01-28/55a04163-4490-4315-88e0-64892f537abb/abeaf37fb83f1fd270a6ef9acc1f79fec55f0421ed914961e40ead9e3aaaf676.jpg)


![image](https://cdn-mineru.openxlab.org.cn/result/2026-01-28/55a04163-4490-4315-88e0-64892f537abb/ece612d097ef8b9ec7abacda9e423e011c54b1a6375f97d5c6b3e0769e594bb9.jpg)



Figure 7.28 Simulation of the effect of barrel temperature on melting: (a) influence on the solid bed profile; (b) influence on the axial pressure profile; (c) effect on the length of channel required for melting.


be viewed as a relative increase in the width of the solids exposed to heat and shear, while the depth  $h$  decreases. This behaviour is illustrated in Fig. 7.29 for our case study (the performance of three screws having different channel depths in the pumping zone, the other parameters remaining unchanged, is compared - see also Table 7.2). When  $A = 0$ , equations (7.56) and (7.57) reduce to equations (7.52) and (7.53), respectively. In this case, the reduced solid bed width profile exhibits a parabolic regression. As the taper increases that decline becomes progressively less concave, then convex, while simultaneously  $z_{\mathrm{t}}$  shortens. The higher the taper  $A$ , the shorter  $z_{\mathrm{t}}$ . When  $A / \psi = 1$  a limit is reached, and the length required for melting is at its minimum:

$$
z _ {\mathrm {t}, \min } = \frac {h _ {1}}{\psi} \tag {7.60}
$$

In this case, the solid bed width remains constant throughout the melting process, then  $X$  reduces to zero over an infinitely small distance. Figure 7.30 presents four predicted reduced solid bed profiles for different values of the taper  $A$ . As seen above, the melting process is slower in a constant-depth channel, while maximum efficiency can be obtained if  $A = \psi$ . The other two intermediate situations will induce either concave ( $A / \psi \ll 0.5$ ), or convex ( $A / \psi \gg 0.5$ ) melting profiles. In a real situation, the melting rate may not be able to match the rate of compression, resulting in an observable increase in the solid bed width along the channel. This phenomenon has already been discussed in section 7.2, and may lead to severe extrusion instabilities, as a result of channel plugging. Rauwendaal (1990) has shown that plugging can be avoided when the length of the compression zone,  $L_{\mathrm{c}}$ , is:

$$
L _ {\mathrm {c}} \geq \frac {V _ {\mathrm {p} z} \sqrt {X _ {1}} h _ {1} \rho_ {\mathrm {p}} \left(C _ {\mathrm {R}} - 1\right) \sin \phi}{\Omega C _ {\mathrm {R}}}, \tag {7.61}
$$

![image](https://cdn-mineru.openxlab.org.cn/result/2026-01-28/55a04163-4490-4315-88e0-64892f537abb/0b04fc5e9f5df83aae6c0cefec53e4d8d76cb7d8af539a756637e56cb7f89190.jpg)



Figure 7.29 Influence of the channel depth on the solid bed profile.


![image](https://cdn-mineru.openxlab.org.cn/result/2026-01-28/55a04163-4490-4315-88e0-64892f537abb/835f2ae548bd9beae597246262a3b624447943d620b5441cf611abdb86103e50.jpg)



Figure 7.30 Effect of the taper,  $A$ , on the solid bed profile.


where  $C_{\mathbb{R}}$  is the compression ratio  $(h_1 / h_2)$ ,  $h_1$  and  $X_1$  are the channel depth and the width of solids at the beginning of the taper, respectively. A significant compression ratio requires a relatively long compression zone.

The mechanical power supplied by the screw drive during melting may be calculated as the rate of working at the interface between the polymer and the inner barrel wall (in the melting zone). Therefore, the total power consumption results from the contribution of the power used up in the melt film,  $E_{\mathrm{f}}$ , in the melt pool,  $E_{\mathrm{m}}$ , and in the mechanical gap,  $E_{\mathrm{g}}$ :

$$
E _ {\mathrm {w}} = E _ {\mathrm {f}} + E _ {\mathrm {m}} + E _ {\mathrm {g}} \tag {7.62}
$$

Each component may be computed by integrating the product of the velocity and force (shear stress) over the relevant barrel surface. For the Newtonian isothermal case, which has been assumed in this section, the power consumption in the melt pool, in a length  $dz$  of the channel, can be calculated from equation (8.7) (melt pumping), replacing the channel width,  $b$ , by the local melt pool width,  $b - X$ . Similarly, the power consumption in the clearance is given by equation (8.8), which was obtained assuming that the local pressure flow was small compared to drag flow. Rauwendaal (1990) computed  $E_{\mathrm{f}}$  for a power-law fluid. Tadmor and Klein (1970) adopted a different approach, and determined the power introduced in a film down-channel increment as the rate of energy introduced by viscous dissipation. This is given by:

$E_{\mathrm{f}} = [\text{Rate of energy introduced by viscous dissipation in the increment } \mathrm{dz}]$

$= \{\mathrm{[Heat~required~for~melting]}$  - [Heat conducted at the barrel surface]

$\times$  [Mass rate of melting]

The heat conducted at the barrel interface is obtained by differentiating equation (7.39):

$$
- X [ q ] _ {y = \delta_ {\mathrm {r}}} = \frac {X k _ {\mathrm {m}} \left(T _ {\mathrm {b}} - T _ {\mathrm {m}}\right)}{\delta_ {\mathrm {f}}} \tag {7.63}
$$

The mass rate of melting is  $Q_{x}\rho_{\mathrm{m}}\mathrm{d}z$ , where  $Q_{x} = \delta_{\mathrm{f}}V_{\mathrm{bx}} / 2$ . Therefore,

$$
\mathrm {d} E _ {\mathrm {f}} = \frac {\delta_ {\mathrm {f}} V _ {\mathrm {b x}} \rho_ {\mathrm {m}}}{2} \left[ C _ {\mathrm {m}} (\bar {T} - T _ {\mathrm {m}}) + C _ {\mathrm {p}} (T _ {\mathrm {m}} - T _ {\mathrm {p}}) + \Omega - \frac {X k _ {\mathrm {m}}}{\delta_ {\mathrm {f}}} \left(T _ {\mathrm {b}} - T _ {\mathrm {m}}\right) \right] \mathrm {d} z \tag {7.64}
$$
